Repository: Joshua-W-Adams/data-mapping

# data-mapping
Generic program enabling mapping of one data format to another

## Instructions

1. Install project dependencies as follows

```
Node v10.15.3
```

2. Clone repository to your system using the following command or git desktop.

```
git clone https://github.com/YOUR-USERNAME/YOUR-REPOSITORY
```

3. Install project

```
npm install
```

4. Update configuration data files

```
.\config\data\input.csv
.\config\data\oneToFewColumnMappings
.\config\data\oneToManyColumnMappings
.\config\data\oneToOneColumnMappings
.\config\data\tableFilters
.\config\data\tables
```

5. Update configuration .json file

```
.\config\config.json
```

6. Execute mapping procedure

```
.\src\> node main.js
```

7. Check output files

File: config/montara_fpso_topsides_data/map/inspectionIdLookup.csv (part 1 of 59)
FACILITY_ID,LOOP_ID,EQUIPMENT_ID,CML_ID,INSPECTION_ID,STRATEGY_ID,DAMAGE_MECHANISM_ID,INSPECTION_STATUS,ACTION_STATUS,INSPECTION_DATE,INSPECTION_REPORT_NUMBER,CML_TYPE,SCOPE_COMMENTS,PRELIMINARY_RECOMMENDATIONS,INSPECTION_SCOPE,WORK_ORDER,INSPECTOR_NAME,INPECTION_COMPANY,PHOTO,INSPECTION_COMMENTS,EXACT_MATCH,CLOSEST_MATCH,ERROR_CODE,COLOUR_CODE,RESPONSIBLE_SYSTEM,NOMINAL_WALL_THICKNESS_MM,MANUAL_MIN_RWT,MIN_REMAINING_WALL_THICKNESS_MM,WALL_LOSS_MM,SERVICE_YEARS,CORROSION_RATE_SHORT_TERM_MM_YR,CORROSION_RATE_LONG_TERM_MM_YR,OPERATING_TEMPERATURE,COATING_CONDITION,INSULATION_CONDITION,INSULATION_TYPE,HEAT_TRACING,EXTERNAL_ENVIRONMENT,CUI_VALUE,PSV_ASSOC_EQUIP_HAZ_D_OR_E,PSV_CAN_OVER_PRESSURE,PSV_DESIGN_CASE,PSV_EQUIP_FAIL_REPORT_INCIDENT,PSV_COF,PSV_FAIL_TO_DANGER,PSV_NEW_APP_TYPE_SERVICE,PSV_FAIL_NOT_TO_DANGER,PSV_FAIL_LAST_THREE,PSV_POF,PSV_MAY_FAIL_IF_INTERVAL_INCREASED,PSV_INTVL_CHANGE_ALLOW,APPLIED_PSV_INSPECTION_INTERVAL,APPLIED_PSV_INSPECTION_INTERVAL_COMMENTS,GRID_MIN_RWT,AVERAGE_WT,COUNT_10_PERCENT_LOSS,COUNT_20_PERCENT_LOSS,COUNT_30_PERCENT_LOSS,COUNT_40_PERCENT_LOSS,COUNT_50_PERCENT_LOSS,COUNT_60_PERCENT_LOSS,COUNT_70_PERCENT_LOSS,COUNT_80_PERCENT_LOSS,COUNT_90_PERCENT_LOSS,COUNT_100_PERCENT_LOSS
Montara FPSO,UNDEFINED,100-CW-33821-1LC,1,1,Internal,Internal Wall Loss,A,,18/06/2015,,Elbow Thickness,,,,,,,5662,,,,13001,"255,255,255,1",,9.525,8.7,8.7,0.825,2.46027,0.335328,0.335328,,,,,,,,,,,,,,,,,,,,,,8.7,9.825,0,0,0,0,0,0,0,0,0,0
Montara FPSO,UNDEFINED,100-CW-33821-1LC,2,1,Internal,Internal Wall Loss,A,,18/06/2015,,Elbow Thickness,,,,,,,5663,,,,13001,"255,255,255,1",,9.525,10,10,-0.475,2.46027,-0.193068,-0.193068,,,,,,,,,,,,,,,,,,,,,,10,10.25,0,0,0,0,0,0,0,0,0,0
Montara FPSO,UNDEFINED,100-CW-33822-1LC,1,1,Internal,Internal Wall Loss,A,,18/06/2015,,Elbow Thickness,,,,,,,5664,,,,13001,"255,255,255,1",,8.56,8.6,8.6,-0.04,2.46027,-0.0162583,-0.0162583,,,,,,,,,,,,,,,,,,,,,,8.6,9.2,0,0,0,0,0,0,0,0,0,0
Montara FPSO,UNDEFINED,100-CW-33822-1LC,2,1,Internal,Internal Wall Loss,A,,18/06/2015,,Piping Thickness,,,,,,,5665,,,,13001,"255,255,255,1",,10.973,11,11,-0.0270004,2.46027,-0.0109746,-0.0109746,,,,,,,,,,,,,,,,,,,,,,11,11.45,0,0,0,0,0,0,0,0,0,0
Montara FPSO,UNDEFINED,100-CW-33854-1LC,1,1,Internal,Internal Wall Loss,A,,24/06/2015,,Piping Thickness,,,,,,,5666,,,,13001,"255,255,255,1",,8.56,8.1,8.1,0.46,2.47671,0.18573,0.18573,,,,,,,,,,,,,,,,,,,,,,8.1,9.35,0,0,0,0,0,0,0,0,0,0
Montara FPSO,UNDEFINED,100-CW-33854-1LC,2,1,Internal,Internal Wall Loss,A,,24/06/2015,,Elbow Thickness,,,,,,,5667,,,,13001,"255,255,255,1",,8.56,8.2,8.2,0.360001,2.47671,0.145354,0.145354,,,,,,,,,,,,,,,,,,,,,,8.2,8.375,0,0,0,0,0,0,0,0,0,0
Montara FPSO,UNDEFINED,100-CW-33863-1LC,10,1,Internal,Internal Wall Loss,A,,25/06/2015,,Piping Thickness,,,,,,,5671,,,,13001,"255,255,255,1",,8.56,8.8,8.8,-0.24,2.47945,-0.0967955,-0.0967955,,,,,,,,,,,,,,,,,,,,,,8.8,9.125,0,0,0,0,0,0,0,0,0,0
Montara FPSO,UNDEFINED,100-CW-33863-1LC,11,1,Internal,Internal Wall Loss,A,,25/06/2015,,Elbow Thickness,,,,,,,5672,,,,13001,"255,255,255,1",,8.56,8,8,0.56,2.47945,0.225857,0.225857,,,,,,,,,,,,,,,,,,,,,,8,8.625,0,0,0,0,0,0,0,0,0,0
Montara FPSO,UNDEFINED,100-CW-33863-1LC,7,1,Internal,Internal Wall Loss,A,,25/06/2015,,Piping Thickness,,,,,,,5668,,,,13001,"255,255,255,1",,8.56,7.7,7.7,0.860001,2.47945,0.346851,0.346851,,,,,,,,,,,,,,,,,,,,,,7.7,8.575,1,0,0,0,0,0,0,0,0,0
Montara FPSO,UNDEFINED,100-CW-33863-1LC,8,1,Internal,Internal Wall Loss,A,,25/06/2015,,Elbow Thickness,,,,,,,5669,,,,13001,"255,255,255,1",,4.547,6.8,6.8,-2.253,2.47945,-0.908669,-0.908669,,,,,,,,,,,,,,,,,,,,,,6.8,7.825,0,0,0,0,0,0,0,0,0,0
Montara FPSO,UNDEFINED,100-CW-33863-1LC,9,1,Internal,Internal Wall Loss,A,,25/06/2015,,Elbow Thickness,,,,,,,5670,,,,13001,"255,255,255,1",,4.547,6.7,6.7,-2.153,2.47945,-0.868337,-0.868337,,,,,,,,,,,,,,,,,,,,,,6.7,7.275,0,0,0,0,0,0,0,0,0,0
Montara FPSO,FPSO-CL-TS-DC-01,100-DC-57035-01C02,1,1,Internal,Internal Wall Loss,A,,17/01/2009,2009 BL.xls,Piping Thickness,,,,,,,1,,,,13001,"255,255,255,1",Topsides - Piping,6,6.175,5.9,0.0999999,-3.9589,-0.0252595,-0.0252595,,,,,,,,,,,,,,,,,,,,,,5.9,6.175,0,0,0,0,0,0,0,0,0,0
Montara FPSO,FPSO-CL-TS-DC-01,100-DC-57035-01C02,2,1,Internal,Internal Wall Loss,A,,17/01/2009,2009 BL.xls,Elbow Thickness,,,,,,,2,,,,13001,"255,255,255,1",Topsides - Piping,6,5.325,5.2,0.8,-3.9589,-0.202076,-0.202076,,,,,,,,,,,,,,,,,,,,,,5.2,5.325,3,0,0,0,0,0,0,0,0,0
Montara FPSO,FPSO-CL-TS-DC-01,100-DC-57035-01C02,3,1,Internal,Internal Wall Loss,A,,17/01/2009,2009 BL.xls,Elbow Thickness,,,,,,,3,Below Spec,,,13001,"255,255,255,1",Topsides - Piping,6,5,5,1,-3.9589,-0.252595,-0.252595,,,,,,,,,,,,,,,,,,,,,,,,,,,,,,,,,
Montara FPSO,FPSO-CL-TS-DC-01,100-DC-57035-01C02,4,1,Internal,Internal Wall Loss,A,,17/01/2009,2009 BL.xls,Elbow Thickness,,,,,,,4,Below Spec,,,13001,"255,255,255,1",Topsides - Piping,6,5.25,5.1,0.9,-3.9589,-0.227336,-0.227336,,,,,,,,,,,,,,,,,,,,,,5.1,5.25,4,0,0,0,0,0,0,0,0,0
Montara FPSO,FPSO-CL-TS-DC-01,100-DC-57035-01C02,5,1,Internal,Internal Wall Loss,A,,17/01/2009,2009 BL.xls,Piping Thickness,,,,,,,5,,,,13001,"255,255,255,1",Topsides - Piping,6,6.075,5.5,0.5,-3.9589,-0.126298,-0.126298,,,,,,,,,,,,,,,,,,,,,,5.5,6.075,0,0,0,0,0,0,0,0,0,0
Montara FPSO,FPSO-CL-TS-DC-01,100-DC-57036-01C02,1,1,Internal,Internal Wall Loss,A,,17/01/2009,2009 BL.xls,Piping Thickness,,,,,,,6,,,,13001,"255,255,255,1",Topsides - Piping,6,5.95,5.8,0.2,-3.9589,-0.050519,-0.050519,,,,,,,,,,,,,,,,,,,,,,5.8,5.95,0,0,0,0,0,0,0,0,0,0
Montara FPSO,FPSO-CL-TS-DC-01,100-DC-57036-01C02,10,1,Internal,Internal Wall Loss,A,,17/01/2009,2009 BL.xls,Piping Thickness,,,,,,,15,,,,13001,"255,255,255,1",Topsides - Piping,6,5.75,5.7,0.3,-3.9589,-0.0757786,-0.0757786,,,,,,,,,,,,,,,,,,,,,,5.7,5.75,0,0,0,0,0,0,0,0,0,0
Montara FPSO,FPSO-CL-TS-DC-01,100-DC-57036-01C02,2,1,Internal,Internal Wall Loss,A,,17/01/2009,2009 BL.xls,Elbow Thickness,,,,,,,7,,,,13001,"255,255,255,1",Topsides - Piping,6,5.775,5.7,0.3,-3.9589,-0.0757786,-0.0757786,,,,,,,,,,,,,,,,,,,,,,5.7,5.775,0,0,0,0,0,0,0,0,0,0
Montara FPSO,FPSO-CL-TS-DC-01,100-DC-57036-01C02,3,1,Internal,Internal Wall Loss,A,,17/01/2009,2009 BL.xls,Elbow Thickness,,,,,,,8,Below Spec,,,13001,"255,255,255,1",Topsides - Piping,6,5.1,5.1,0.9,-3.9589,-0.227336,-0.227336,,,,,,,,,,,,,,,,,,,,,,,,,,,,,,,,,
Montara FPSO,FPSO-CL-TS-DC-01,100-DC-57036-01C02,4,1,Internal,Internal Wall Loss,A,,17/01/2009,2009 BL.xls,Elbow Thickness,,,,,,,9,,,,13001,"255,255,255,1",Topsides - Piping,6,5.85,5.7,0.3,-3.9589,-0.0757786,-0.0757786,,,,,,,,,,,,,,,,,,,,,,5.7,5.85,0,0,0,0,0,0,0,0,0,0
Montara FPSO,FPSO-CL-TS-DC-01,100-DC-57036-01C02,5,1,Internal,Internal Wall Loss,A,,17/01/2009,2009 BL.xls,Piping Thickness,,,,,,,10,,,,13001,"255,255,255,1",Topsides - Piping,6,5.975,5.9,0.0999999,-3.9589,-0.0252595,-0.0252595,,,,,,,,,,,,,,,,,,,,,,5.9,5.975,0,0,0,0,0,0,0,0,0,0
Montara FPSO,FPSO-CL-TS-DC-01,100-DC-57036-01C02,6,1,Internal,Internal Wall Loss,A,,17/01/2009,2009 BL.xls,Piping Thickness,,,,,,,11,,,,13001,"255,255,255,1",Topsides - Piping,6,5.75,5.7,0.3,-3.9589,-0.0757786,-0.0757786,,,,,,,,,,,,,,,,,,,,,,5.7,5.75,0,0,0,0,0,0,0,0,0,0
Montara FPSO,FPSO-CL-TS-DC-01,100-DC-57036-01C02,7,1,Internal,Internal Wall Loss,A,,17/01/2009,2009 BL.xls,Elbow Thickness,,,,,,,12,,,,13001,"255,255,255,1",Topsides - Piping,6,5.675,5.5,0.5,-3.9589,-0.126298,-0.126298,,,,,,,,,,,,,,,,,,,,,,5.5,5.675,0,0,0,0,0,0,0,0,0,0
Montara FPSO,FPSO-CL-TS-DC-01,100-DC-57036-01C02,8,1,Internal,Internal Wall Loss,A,,17/01/2009,2009 BL.xls,Elbow Thickness,,,,,,,13,,,,13001,"255,255,255,1",Topsides - Piping,6,5.3,5.3,0.7,-3.9589,-0.176817,-0.176817,,,,,,,,,,,,,,,,,,,,,,,,,,,,,,,,,
Montara FPSO,FPSO-CL-TS-DC-01,100-DC-57036-01C02,9,1,Internal,Internal Wall Loss,A,,17/01/2009,2009 BL.xls,Elbow Thickness,,,,,,,14,,,,13001,"255,255,255,1",Topsides - Piping,6,5.625,5.4,0.6,-3.9589,-0.151557,-0.151557,,,,,,,,,,,,,,,,,,,,,,5.4,5.625,0,0,0,0,0,0,0,0,0,0
Montara FPSO,FPSO-CL-TS-DC-01,100-DC-57037-01C02,1,1,Internal,Internal Wall Loss,A,,17/01/2009,2009 BL.xls,Piping Thickness,,,,,,,16,,,,13001,"255,255,255,1",Topsides - Piping,6,5.95,5.8,0.2,-3.9589,-0.050519,-0.050519,,,,,,,,,,,,,,,,,,,,,,5.8,5.95,0,0,0,0,0,0,0,0,0,0
Montara FPSO,FPSO-CL-TS-DC-01,100-DC-57037-01C02,2,1,Internal,Internal Wall Loss,A,,17/01/2009,2009 BL.xls,Elbow Thickness,,,,,,,17,,,,13001,"255,255,255,1",Topsides - Piping,6,5.675,5.4,0.6,-3.9589,-0.151557,-0.151557,,,,,,,,,,,,,,,,,,,,,,5.4,5.675,0,0,0,0,0,0,0,0,0,0
Montara FPSO,FPSO-CL-TS-DC-01,100-DC-57037-01C02,3,1,Internal,Internal Wall Loss,A,,17/01/2009,2009 BL.xls,Elbow Thickness,,,,,,,18,,,,13001,"255,255,255,1",Topsides - Piping,6,5.5,5.5,0.5,-3.9589,-0.126298,-0.126298,,,,,,,,,,,,,,,,,,,,,,,,,,,,,,,,,
Montara FPSO,FPSO-CL-TS-DC-01,100-DC-57037-01C02,4,1,Internal,Internal Wall Loss,A,,17/01/2009,2009 BL.xls,Elbow Thickness,,,,,,,19,,,,13001,"255,255,255,1",Topsides - Piping,6,5.575,5.4,0.6,-3.9589,-0.151557,-0.151557,,,,,,,,,,,,,,,,,,,,,,5.4,5.575,0,0,0,0,0,0,0,0,0,0
Montara FPSO,FPSO-CL-TS-DC-01,100-DC-57037-01C02,5,1,Internal,Internal Wall Loss,A,,17/01/2009,2009 BL.xls,Piping Thickness,,,,,,,20,,,,13001,"255,255,255,1",Topsides - Piping,6,5.875,5.7,0.3,-3.9589,-0.0757786,-0.0757786,,,,,,,,,,,,,,,,,,,,,,5.7,5.875,0,0,0,0,0,0,0,0,0,0
Montara FPSO,FPSO-CL-TS-DC-01,100-DC-57038-01C02,1,1,Internal,Internal Wall Loss,A,,17/01/2009,2009 BL.xls,Piping Thickness,,,,,,,21,,,,13001,"255,255,255,1",Topsides - Piping,6,5.65,5.5,0.5,-3.9589,-0.126298,-0.126298,,,,,,,,,,,,,,,,,,,,,,5.5,5.65,0,0,0,0,0,0,0,0,0,0
Montara FPSO,FPSO-CL-TS-DC-01,100-DC-57038-01C02,2,1,Internal,Internal Wall Loss,A,,17/01/2009,2009 BL.xls,Elbow Thickness,,,,,,,22,,,,13001,"255,255,255,1",Topsides - Piping,6,5.5,5.3,0.7,-3.9589,-0.176817,-0.176817,,,,,,,,,,,,,,,,,,,,,,5.3,5.5,1,0,0,0,0,0,0,0,0,0
Montara FPSO,FPSO-CL-TS-DC-01,100-DC-57038-01C02,3,1,Internal,Internal Wall Loss,A,,17/01/2009,2009 BL.xls,Elbow Thickness,,,,,,,23,,,,13001,"255,255,255,1",Topsides - Piping,6,5.2,5.2,0.8,-3.9589,-0.202076,-0.202076,,,,,,,,,,,,,,,,,,,,,,,,,,,,,,,,,
Montara FPSO,FPSO-CL-TS-DC-01,100-DC-57038-01C02,4,1,Internal,Internal Wall Loss,A,,17/01/2009,2009 BL.xls,Elbow Thickness,,,,,,,24,,,,13001,"255,255,255,1",Topsides - Piping,6,5.375,5.3,0.7,-3.9589,-0.176817,-0.176817,,,,,,,,,,,,,,,,,,,,,,5.3,5.375,1,0,0,0,0,0,0,0,0,0
Montara FPSO,FPSO-CL-TS-DC-01,100-DC-57038-01C02,5,1,Internal,Internal Wall Loss,A,,17/01/2009,2009 BL.xls,Piping Thickness,,,,,,,25,,,,13001,"255,255,255,1",Topsides - Piping,6,5.725,5.4,0.6,-3.9589,-0.151557,-0.151557,,,,,,,,,,,,,,,,,,,,,,5.4,5.725,0,0,0,0,0,0,0,0,0,0
Montara FPSO,FPSO-CL-TS-DC-01,100-DC-57075-01C02,1,1,Internal,Internal Wall Loss,A,,17/01/2009,2009 BL.xls,Piping Thickness,,,,,,,26,,,,13001,"255,255,255,1",Topsides - Piping,6,5.65,5.4,0.6,-3.9589,-0.151557,-0.151557,,,,,,,,,,,,,,,,,,,,,,5.4,5.65,0,0,0,0,0,0,0,0,0,0
Montara FPSO,FPSO-CL-TS-DC-01,100-DC-57075-01C02,2,1,Internal,Internal Wall Loss,A,,17/01/2009,2009 BL.xls,Elbow Thickness,,,,,,,27,,,,13001,"255,255,255,1",Topsides - Piping,6,5.6,5.5,0.5,-3.9589,-0.126298,-0.126298,,,,,,,,,,,,,,,,,,,,,,5.5,5.6,0,0,0,0,0,0,0,0,0,0
Montara FPSO,FPSO-CL-TS-DC-01,100-DC-57075-01C02,3,1,Internal,Internal Wall Loss,A,,17/01/2009,2009 BL.xls,Elbow Thickness,,,,,,,28,,,,13001,"255,255,255,1",Topsides - Piping,6,5.3,5.3,0.7,-3.9589,-0.176817,-0.176817,,,,,,,,,,,,,,,,,,,,,,,,,,,,,,,,,
Montara FPSO,FPSO-CL-TS-DC-01,100-DC-57075-01C02,4,1,Internal,Internal Wall Loss,A,,17/01/2009,2009 BL.xls,Elbow Thickness,,,,,,,29,,,,13001,"255,255,255,1",Topsides - Piping,6,5.7,5.6,0.4,-3.9589,-0.101038,-0.101038,,,,,,,,,,,,,,,,,,,,,,5.6,5.7,0,0,0,0,0,0,0,0,0,0
Montara FPSO,FPSO-CL-TS-DC-01,100-DC-57075-01C02,5,1,Internal,Internal Wall Loss,A,,17/01/2009,2009 BL.xls,Piping Thickness,,,,,,,30,,,,13001,"255,255,255,1",Topsides - Piping,6,5.875,5.7,0.3,-3.9589,-0.0757786,-0.0757786,,,,,,,,,,,,,,,,,,,,,,5.7,5.875,0,0,0,0,0,0,0,0,0,0
Montara FPSO,UNDEFINED,100-DH-56502-1CS,2,1,Internal,Internal Wall Loss,A,,15/06/2015,,Piping Thickness,,,,,,,5673,,,,13001,"255,255,255,1",,8.56,9.1,9.1,-0.54,2.45205,-0.220223,-0.220223,,,,,,,,,,,,,,,,,,,,,,9.1,9.975,0,0,0,0,0,0,0,0,0,0
Montara FPSO,UNDEFINED,100-DH-56505-1CS,1,1,Internal,Internal Wall Loss,A,,14/06/2015,,Elbow Thickness,,,,,,,5674,,,,13001,"255,255,255,1",,8.56,6.8,6.8,1.76,2.44932,0.718568,0.718568,,,,,,,,,,,,,,,,,,,,,,6.8,7.6,2,1,0,0,0,0,0,0,0,0
Montara FPSO,UNDEFINED,100-DH-56505-1CS,2,1,Internal,Internal Wall Loss,A,,14/06/2015,,Piping Thickness,,,,,,,5675,,,,13001,"255,255,255,1",,8.56,7.1,7.1,1.46,2.44932,0.596085,0.596085,,,,,,,,,,,,,,,,,,,,,,7.1,7.65,1,0,0,0,0,0,0,0,0,0
Montara FPSO,UNDEFINED,100-DH-56505-1CS,3,1,Internal,Internal Wall Loss,A,,14/06/2015,,Elbow Thickness,,,,,,,5676,,,,13001,"255,255,255,1",,8.56,6,6,2.56,2.44932,1.04519,1.04519,,,,,,,,,,,,,,,,,,,,,,6,7.575,2,1,0,0,0,0,0,0,0,0
Montara FPSO,UNDEFINED,100-DH-56505-1CS,4,1,Internal,Internal Wall Loss,A,,14/06/2015,,Elbow Thickness,,,,,,,5677,,,,13001,"255,255,255,1",,8.56,7.5,7.5,1.06,2.44932,0.432774,0.432774,,,,,,,,,,,,,,,,,,,,,,7.5,7.825,1,0,0,0,0,0,0,0,0,0
Montara FPSO,UNDEFINED,100-DH-56505-1CS,5,1,Internal,Internal Wall Loss,A,,14/06/2015,,Piping Thickness,,,,,,,5678,,,,13001,"255,255,255,1",,8.56,4.5,4.5,4.06,2.44932,1.65761,1.65761,,,,,,,,,,,,,,,,,,,,,,4.5,6.825,3,1,1,1,0,0,0,0,0,0
Montara FPSO,UNDEFINED,100-DH-56505-1CS,6,1,Internal,Internal Wall Loss,A,,14/06/2015,,Elbow Thickness,,,,,,,5679,,,,13001,"255,255,255,1",,8.56,7.2,7.2,1.36,2.44932,0.555257,0.555257,,,,,,,,,,,,,,,,,,,,,,7.2,7.625,3,0,0,0,0,0,0,0,0,0
Montara FPSO,UNDEFINED,100-DH-56506-1CS,1,1,Internal,Internal Wall Loss,A,,14/06/2015,,Elbow Thickness,,,,,,,5680,,,,13001,"255,255,255,1",,8.56,7.4,7.4,1.16,2.44932,0.473602,0.473602,,,,,,,,,,,,,,,,,,,,,,7.4,7.8,2,0,0,0,0,0,0,0,0,0
Montara FPSO,UNDEFINED,100-DH-56506-1CS,2,1,Internal,Internal Wall Loss,A,,14/06/2015,,Piping Thickness,,,,,,,5681,,,,13001,"255,255,255,1",,8.56,7.1,7.1,1.46,2.44932,0.596085,0.596085,,,,,,,,,,,,,,,,,,,,,,7.1,7.75,2,0,0,0,0,0,0,0,0,0
Montara FPSO,UNDEFINED,100-DH-56506-1CS,3,1,Internal,Internal Wall Loss,A,,14/06/2015,,Elbow Thickness,,,,,,,5682,,,,13001,"255,255,255,1",,8.56,7.2,7.2,1.36,2.44932,0.555257,0.555257,,,,,,,,,,,,,,,,,,,,,,7.2,7.95,1,0,0,0,0,0,0,0,0,0
Montara FPSO,UNDEFINED,100-DH-56506-1CS,4,1,Internal,Internal Wall Loss,A,,14/06/2015,,Elbow Thickness,,,,,,,5683,,,,13001,"255,255,255,1",,8.56,7.5,7.5,1.06,2.44932,0.432774,0.432774,,,,,,,,,,,,,,,,,,,,,,7.5,8.2,1,0,0,0,0,0,0,0,0,0
Montara FPSO,UNDEFINED,100-DH-56506-1CS,5,1,Internal,Internal Wall Loss,A,,14/06/2015,,Piping Thickness,,,,,,,5684,,,,13001,"255,255,255,1",,8.56,10.5,10.5,-1.94,2.44932,-0.792058,-0.792058,,,,,,,,,,,,,,,,,,,,,,10.5,11,0,0,0,0,0,0,0,0,0,0
Montara FPSO,UNDEFINED,100-DH-56506-1CS,6,1,Internal,Internal Wall Loss,A,,14/06/2015,,Elbow Thickness,,,,,,,5685,,,,13001,"255,255,255,1",,8.56,7.3,7.3,1.26,2.44932,0.51443,0.51443,,,,,,,,,,,,,,,,,,,,,,7.3,7.5,3,0,0,0,0,0,0,0,0,0
Montara FPSO,UNDEFINED,100-DH-56506-1CS,7,1,Internal,Internal Wall Loss,A,,14/06/2015,,Elbow Thickness,,,,,,,5686,,,,13001,"255,255,255,1",,8.56,7.4,7.4,1.16,2.44932,0.473602,0.473602,,,,,,,,,,,,,,,,,,,,,,7.4,8.15,1,0,0,0,0,0,0,0,0,0
Montara FPSO,UNDEFINED,100-DH-56506-1CS,8,1,Internal,Internal Wall Loss,A,,14/06/2015,,Elbow Thickness,,,,,,,5687,,,,13001,"255,255,255,1",,8.56,7.5,7.5,1.06,2.44932,0.432774,0.432774,,,,,,,,,,,,,,,,,,,,,,7.5,8.15,1,0,0,0,0,0,0,0,0,0
Montara FPSO,UNDEFINED,100-DH-56507-1CS,1,1,Internal,Internal Wall Loss,A,,14/06/2015,,Elbow Thickness,,,,,,,5688,,,,13001,"255,255,255,1",,8.56,5.6,5.6,2.96,2.44932,1.2085,1.2085,,,,,,,,,,,,,,,,,,,,,,5.6,7.075,3,2,1,0,0,0,0,0,0,0
Montara FPSO,UNDEFINED,100-DH-56507-1CS,2,1,Internal,Internal Wall Loss,A,,14/06/2015,,Piping Thickness,,,,,,,5689,,,,13001,"255,255,255,1",,8.56,7.5,7.5,1.06,2.44932,0.432774,0.432774,,,,,,,,,,,,,,,,,,,,,,7.5,8.25,1,0,0,0,0,0,0,0,0,0
Montara FPSO,UNDEFINED,100-DH-56507-1CS,3,1,Internal,Internal Wall Loss,A,,14/06/2015,,Elbow Thickness,,,,,,,5690,,,,13001,"255,255,255,1",,8.56,6.7,6.7,1.86,2.44932,0.759396,0.759396,,,,,,,,,,,,,,,,,,,,,,6.7,7.95,1,1,0,0,0,0,0,0,0,0
Montara FPSO,UNDEFINED,100-DH-56507-1CS,4,1,Internal,Internal Wall Loss,A,,14/06/2015,,Elbow Thickness,,,,,,,5691,,,,13001,"255,255,255,1",,8.56,7.3,7.3,1.26,2.44932,0.51443,0.51443,,,,,,,,,,,,,,,,,,,,,,7.3,7.725,2,0,0,0,0,0,0,0,0,0
Montara FPSO,UNDEFINED,100-DH-56507-1CS,5,1,Internal,Internal Wall Loss,A,,14/06/2015,,Piping Thickness,,,,,,,5692,,,,13001,"255,255,255,1",,8.56,4.9,4.9,3.66,2.44932,1.4943,1.4943,,,,,,,,,,,,,,,,,,,,,,4.9,7.9,1,1,1,1,0,0,0,0,0,0
Montara FPSO,UNDEFINED,100-DH-56507-1CS,6,1,Internal,Internal Wall Loss,A,,14/06/2015,,Elbow Thickness,,,,,,,5693,,,,13001,"255,255,255,1",,8.56,7.4,7.4,1.16,2.44932,0.473602,0.473602,,,,,,,,,,,,,,,,,,,,,,7.4,7.6,3,0,0,0,0,0,0,0,0,0
Montara FPSO,UNDEFINED,100-DH-56508-1CS,1,1,Internal,Internal Wall Loss,A,,14/06/2015,,Elbow Thickness,,,,,,,5694,,,,13001,"255,255,255,1",,8.56,7.4,7.4,1.16,2.44932,0.473602,0.473602,,,,,,,,,,,,,,,,,,,,,,7.4,7.9,1,0,0,0,0,0,0,0,0,0
Montara FPSO,UNDEFINED,100-DH-56508-1CS,2,1,Internal,Internal Wall Loss,A,,14/06/2015,,Piping Thickness,,,,,,,5695,,,,13001,"255,255,255,1",,8.56,6.8,6.8,1.76,2.44932,0.718568,0.718568,,,,,,,,,,,,,,,,,,,,,,6.8,7.425,3,1,0,0,0,0,0,0,0,0
Montara FPSO,UNDEFINED,100-DH-56508-1CS,3,1,Internal,Internal Wall Loss,A,,14/06/2015,,Elbow Thickness,,,,,,,5696,,,,13001,"255,255,255,1",,8.56,7.4,7.4,1.16,2.44932,0.473602,0.473602,,,,,,,,,,,,,,,,,,,,,,7.4,8.125,1,0,0,0,0,0,0,0,0,0
Montara FPSO,UNDEFINED,100-DH-56508-1CS,4,1,Internal,Internal Wall Loss,A,,14/06/2015,,Elbow Thickness,,,,,,,5697,,,,13001,"255,255,255,1",,8.56,7.4,7.4,1.16,2.44932,0.473602,0.473602,,,,,,,,,,,,,,,,,,,,,,7.4,8.225,1,0,0,0,0,0,0,0,0,0
Montara FPSO,UNDEFINED,100-DH-56508-1CS,5,1,Internal,Internal Wall Loss,A,,14/06/2015,,Piping Thickness,,,,,,,5698,,,,13001,"255,255,255,1",,8.56,7.7,7.7,0.860001,2.44932,0.351119,0.351119,,,,,,,,,,,,,,,,,,,,,,7.7,8.7,1,0,0,0,0,0,0,0,0,0
Montara FPSO,UNDEFINED,100-DH-56508-1CS,6,1,Internal,Internal Wall Loss,A,,14/06/2015,,Elbow Thickness,,,,,,,5699,,,,13001,"255,255,255,1",,8.56,8.5,8.5,0.0600004,2.44932,0.0244968,0.0244968,,,,,,,,,,,,,,,,,,,,,,8.5,9.175,0,0,0,0,0,0,0,0,0,0
Montara FPSO,UNDEFINED,100-DH-56508-1CS,7,1,Internal,Internal Wall Loss,A,,14/06/2015,,Elbow Thickness,,,,,,,5700,,,,13001,"255,255,255,1",,5.537,4.1,4.1,1.437,2.44932,0.586695,0.586695,,,,,,,,,,,,,,,,,,,,,,4.1,4.325,4,2,0,0,0,0,0,0,0,0
Montara FPSO,UNDEFINED,100-DH-56508-1CS,8,1,Internal,Internal Wall Loss,A,,14/06/2015,,Elbow Thickness,,,,,,,5701,,,,13001,"255,255,255,1",,8.56,6.5,6.5,2.06,2.44932,0.841052,0.841052,,,,,,,,,,,,,,,,,,,,,,6.5,7.9,1,1,0,0,0,0,0,0,0,0
Montara FPSO,UNDEFINED,100-DH-56509-1CS,1,1,Internal,Internal Wall Loss,A,,15/06/2015,,Elbow Thickness,,,,,,,5702,,,,13001,"255,255,255,1",,8.56,8.2,8.2,0.360001,2.45205,0.146816,0.146816,,,,,,,,,,,,,,,,,,,,,,8.2,8.525,0,0,0,0,0,0,0,0,0,0
Montara FPSO,UNDEFINED,100-DH-56509-1CS,1,2,Internal,Internal Wall Loss,A,,15/06/2015,,Elbow Thickness,,,,,,,5703,,,,13001,"255,255,255,1",,8.56,8.2,8.2,0,0,,0.146816,,,,,,,,,,,,,,,,,,,,,,8.2,8.525,0,0,0,0,0,0,0,0,0,0
Montara FPSO,UNDEFINED,100-DH-56509-1CS,2,1,Internal,Internal Wall Loss,A,,15/06/2015,,Piping Thickness,,,,,,,5704,,,,13001,"255,255,255,1",,8.56,7.3,7.3,1.26,2.45205,0.513855,0.513855,,,,,,,,,,,,,,,,,,,,,,7.3,7.9,2,0,0,0,0,0,0,0,0,0
Montara FPSO,UNDEFINED,100-DH-56509-1CS,2,2,Internal,Internal Wall Loss,A,,15/06/2015,,Piping Thickness,,,,,,,5705,,,,13001,"255,255,255,1",,8.56,7.3,7.3,0,0,,0.513855,,,,,,,,,,,,,,,,,,,,,,7.3,7.9,2,0,0,0,0,0,0,0,0,0
Montara FPSO,UNDEFINED,100-DH-56509-1CS,3,1,Internal,Internal Wall Loss,A,,15/06/2015,,Piping Thickness,,,,,,,5706,,,,13001,"255,255,255,1",,8.56,7.3,7.3,1.26,2.45205,0.513855,0.513855,,,,,,,,,,,,,,,,,,,,,,7.3,9.025,1,0,0,0,0,0,0,0,0,0
Montara FPSO,UNDEFINED,100-DH-56509-1CS,3,2,Internal,Internal Wall Loss,A,,15/06/2015,,Piping Thickness,,,,,,,5707,,,,13001,"255,255,255,1",,8.56,7.3,7.3,0,0,,0.513855,,,,,,,,,,,,,,,,,,,,,,7.3,9.025,1,0,0,0,0,0,0,0,0,0
Montara FPSO,UNDEFINED,100-DH-56509-1CS,4,1,Internal,Internal Wall Loss,A,,15/06/2015,,Elbow Thickness,,,,,,,5708,,,,13001,"255,255,255,1",,8.56,7.3,7.3,1.26,2.45205,0.513855,0.513855,,,,,,,,,,,,,,,,,,,,,,7.3,8.075,2,0,0,0,0,0,0,0,0,0
Montara FPSO,UNDEFINED,100-DH-56509-1CS,4,2,Internal,Internal Wall Loss,A,,15/06/2015,,Elbow Thickness,,,,,,,5709,,,,13001,"255,255,255,1",,8.56,7.3,7.3,0,0,,0.513855,,,,,,,,,,,,,,,,,,,,,,7.3,8.075,2,0,0,0,0,0,0,0,0,0
Montara FPSO,UNDEFINED,100-DH-56509-1CS,5,1,Internal,Internal Wall Loss,A,,15/06/2015,,Elbow Thickness,,,,,,,5710,,,,13001,"255,255,255,1",,8.56,8.1,8.1,0.46,2.45205,0.187598,0.187598,,,,,,,,,,,,,,,,,,,,,,8.1,8.45,0,0,0,0,0,0,0,0,0,0
Montara FPSO,UNDEFINED,100-DH-56509-1CS,5,2,Internal,Internal Wall Loss,A,,15/06/2015,,Elbow Thickness,,,,,,,5711,,,,13001,"255,255,255,1",,8.56,8.1,8.1,0,0,,0.187598,,,,,,,,,,,,,,,,,,,,,,8.1,8.45,0,0,0,0,0,0,0,0,0,0
Montara FPSO,UNDEFINED,100-DH-56509-1CS,6,1,Internal,Internal Wall Loss,A,,15/06/2015,,Piping Thickness,,,,,,,5712,,,,13001,"255,255,255,1",,8.56,6.6,6.6,1.96,2.45205,0.79933,0.79933,,,,,,,,,,,,,,,,,,,,,,6.6,7.2,4,1,0,0,0,0,0,0,0,0
Montara FPSO,UNDEFINED,100-DH-56509-1CS,6,2,Internal,Internal Wall Loss,A,,15/06/2015,,Piping Thickness,,,,,,,5713,,,,13001,"255,255,255,1",,8.56,6.6,6.6,0,0,,0.79933,,,,,,,,,,,,,,,,,,,,,,6.6,7.2,4,1,0,0,0,0,0,0,0,0
Montara FPSO,UNDEFINED,100-DH-56509-1CS,7,1,Internal,Internal Wall Loss,A,,15/06/2015,,Elbow Thickness,,,,,,,5714,,,,13001,"255,255,255,1",,8.56,7.8,7.8,0.76,2.45205,0.309944,0.309944,,,,,,,,,,,,,,,,,,,,,,7.8,8.375,0,0,0,0,0,0,0,0,0,0
Montara FPSO,UNDEFINED,100-DH-56509-1CS,7,2,Internal,Internal Wall Loss,A,,15/06/2015,,Elbow Thickness,,,,,,,5715,,,,13001,"255,255,255,1",,8.56,7.8,7.8,0,0,,0.309944,,,,,,,,,,,,,,,,,,,,,,7.8,8.375,0,0,0,0,0,0,0,0,0,0
Montara FPSO,UNDEFINED,100-DN-56552-1CG,1,1,Internal,Internal Wall Loss,A,,26/06/2015,,Elbow Thickness,,,,,,,5716,,,,13001,"255,255,255,1",,8.56,9,9,-0.44,2.48219,-0.177263,-0.177263,,,,,,,,,,,,,,,,,,,,,,9,9.375,0,0,0,0,0,0,0,0,0,0
Montara FPSO,UNDEFINED,100-DN-56552-1CG,3,1,Internal,Internal Wall Loss,A,,26/06/2015,,Elbow Thickness,,,,,,,5717,,,,13001,"255,255,255,1",,8.56,8.4,8.4,0.160001,2.48219,0.0644595,0.0644595,,,,,,,,,,,,,,,,,,,,,,8.4,9.225,0,0,0,0,0,0,0,0,0,0
Montara FPSO,UNDEFINED,100-DN-56552-1CG,4,1,Internal,Internal Wall Loss,A,,26/06/2015,,Piping Thickness,,,,,,,5718,,,,13001,"255,255,255,1",,8.56,9,9,-0.44,2.48219,-0.177263,-0.177263,,,,,,,,,,,,,,,,,,,,,,9,10.225,0,0,0,0,0,0,0,0,0,0
Montara FPSO,UNDEFINED,100-DN-56552-1CG,6,1,Internal,Internal Wall Loss,A,,26/06/2015,,Elbow Thickness,,,,,,,5719,,,,13001,"255,255,255,1",,8.56,9.2,9.2,-0.639999,2.48219,-0.257836,-0.257836,,,,,,,,,,,,,,,,,,,,,,9.2,10.25,0,0,0,0,0,0,0,0,0,0
Montara FPSO,UNDEFINED,100-DN-56824-1CG,5,1,Internal,Internal Wall Loss,A,,25/02/2016,,Elbow Thickness,,,,,,,5720,,,,13001,"255,255,255,1",,6.02,9.9,9.9,-3.88,3.15068,-1.23148,-1.23148,,,,,,,,,,,,,,,,,,,,,,9.9,10.4,0,0,0,0,0,0,0,0,0,0
Montara FPSO,UNDEFINED,100-DN-56829-1CG,1,1,Internal,Internal Wall Loss,A,,26/05/2015,,Elbow Thickness,,,,,,,5721,,,,13001,"255,255,255,1",,12.7,11.5,11.5,1.2,2.39726,0.500571,0.500571,,,,,,,,,,,,,,,,,,,,,,11.5,12.175,0,0,0,0,0,0,0,0,0,0
Montara FPSO,UNDEFINED,100-DN-56829-1CG,1,2,Internal,Internal Wall Loss,A,,12/09/2015,,Elbow Thickness,,,,,,,5722,,,,13001,"255,255,255,1",,12.7,11.5,11.5,0,0.29863,0,0.445122,,,,,,,,,,,,,,,,,,,,,,11.5,12.25,0,0,0,0,0,0,0,0,0,0
Montara FPSO,UNDEFINED,100-DN-56829-1CG,"1.1	",1,Internal,Internal Wall Loss,A,,27/02/2016,,Piping Thickness,,,,,,,5723,,,,13001,"255,255,255,1",,7.112,8.2,8.2,-1.088,3.15616,-0.344722,-0.344722,,,,,,,,,,,,,,,,,,,,,,8.2,8.9,0,0,0,0,0,0,0,0,0,0
Montara FPSO,UNDEFINED,100-DN-56829-1CG,10,1,Internal,Internal Wall Loss,A,,12/06/2015,,Piping Thickness,,,,,,,5761,,,,13001,"255,255,255,1",,12.7,11.8,11.8,0.9,2.44384,0.368273,0.368273,,,,,,,,,,,,,,,,,,,,,,11.8,12.3,0,0,0,0,0,0,0,0,0,0
Montara FPSO,UNDEFINED,100-DN-56829-1CG,"10.1	",1,Internal,Internal Wall Loss,A,,27/02/2016,,Piping Thickness,,,,,,,5762,,,,13001,"255,255,255,1",,7.112,9.3,9.3,-2.188,3.15616,-0.693247,-0.693247,,,,,,,,,,,,,,,,,,,,,,9.3,9.475,0,0,0,0,0,0,0,0,0,0
Montara FPSO,UNDEFINED,100-DN-56829-1CG,11,1,Internal,Internal Wall Loss,A,,14/05/2015,,Piping Thickness,,,,,,,5763,,,,13001,"255,255,255,1",,12.7,11.7,11.7,1,2.36438,0.422943,0.422943,,,,,,,,,,,,,,,,,,,,,,11.7,12.125,0,0,0,0,0,0,0,0,0,0
Montara FPSO,UNDEFINED,100-DN-56829-1CG,11,2,Internal,Internal Wall Loss,A,,16/05/2015,,Piping Thickness,,,,,,,5764,,,,13001,"255,255,255,1",,12.7,12.2,12.2,-0.5,0.00547945,-91.25,0.210983,,,,,,,,,,,,,,,,,,,,,,12.2,12.375,0,0,0,0,0,0,0,0,0,0
Montara FPSO,UNDEFINED,100-DN-56829-1CG,"11.1	",1,Internal,Internal Wall Loss,A,,6/10/2015,,Piping Thickness,,,,,,,5765,Nominal diameter actually 550,,,13001,"255,255,255,1",,12.7,11.9,11.9,0.8,2.76164,0.289683,0.289683,,,,,,,,,,,,,,,,,,,,,,11.9,12.1,0,0,0,0,0,0,0,0,0,0
Montara FPSO,UNDEFINED,100-DN-56829-1CG,"11.2	",1,Internal,Internal Wall Loss,A,,18/02/2016,,Elbow Thickness,,,,,,,5766,Drawing incorrect,,,13001,"255,255,255,1",,10.973,11.9,11.9,-0.927,3.13151,-0.296024,-0.296024,,,,,,,,,,,,,,,,,,,,,,11.9,12.35,0,0,0,0,0,0,0,0,0,0
Montara FPSO,UNDEFINED,100-DN-56829-1CG,"11.3	",1,Internal,Internal Wall Loss,A,,27/02/2016,,Piping Thickness,,,,,,,5767,,,,13001,"255,255,255,1",,7.112,8.9,8.9,-1.788,3.15616,-0.56651,-0.56651,,,,,,,,,,,,,,,,,,,,,,8.9,9.35,0,0,0,0,0,0,0,0,0,0
Montara FPSO,UNDEFINED,100-DN-56829-1CG,12,1,Internal,Internal Wall Loss,A,,14/05/2015,,Piping Thickness,,,,,,,5768,,,,13001,"255,255,255,1",,12.7,11.8,11.8,0.9,2.36438,0.380649,0.380649,,,,,,,,,,,,,,,,,,,,,,11.8,12.1,0,0,0,0,0,0,0,0,0,0
Montara FPSO,UNDEFINED,100-DN-56829-1CG,"12.1	",1,Internal,Internal Wall Loss,A,,6/10/2015,,Piping Thickness,,,,,,,5769,Nominal diameter actually 550,,,13001,"255,255,255,1",,12.7,12.2,12.2,0.5,2.76164,0.181052,0.181052,,,,,,,,,,,,,,,,,,,,,,12.2,12.325,0,0,0,0,0,0,0,0,0,0
Montara FPSO,UNDEFINED,100-DN-56829-1CG,"12.2	",1,Internal,Internal Wall Loss,A,,27/02/2016,,Elbow Thickness,,,,,,,5770,,,,13001,"255,255,255,1",,7.112,8.2,8.2,-1.088,3.15616,-0.344722,-0.344722,,,,,,,,,,,,,,,,,,,,,,8.2,8.4,0,0,0,0,0,0,0,0,0,0
Montara FPSO,UNDEFINED,100-DN-56829-1CG,13,1,Internal,Internal Wall Loss,A,,10/06/2015,,Elbow Thickness,,,,,,,5771,,,,13001,"255,255,255,1",,12.7,12.3,12.3,0.4,2.43836,0.164045,0.164045,,,,,,,,,,,,,,,,,,,,,,12.3,12.75,0,0,0,0,0,0,0,0,0,0
Montara FPSO,UNDEFINED,100-DN-56829-1CG,"13.1	",1,Internal,Internal Wall Loss,A,,6/10/2015,,Piping Thickness,,,,,,,5772,Nominal diameter actually 550,,,13001,"255,255,255,1",,12.7,12.1,12.1,0.599999,2.76164,0.217262,0.217262,,,,,,,,,,,,,,,,,,,,,,12.1,12.175,0,0,0,0,0,0,0,0,0,0
Montara FPSO,UNDEFINED,100-DN-56829-1CG,"13.2	",1,Internal,Internal Wall Loss,A,,27/02/2016,,Elbow Thickness,,,,,,,5773,,,,13001,"255,255,255,1",,7.112,7.4,7.4,-0.288,3.15616,-0.09125,-0.09125,,,,,,,,,,,,,,,,,,,,,,7.4,7.8,0,0,0,0,0,0,0,0,0,0
Montara FPSO,UNDEFINED,100-DN-56829-1CG,14,1,Internal,Internal Wall Loss,A,,16/05/2015,,Piping Thickness,,,,,,,5774,,,,13001,"255,255,255,1",,12.7,12.1,12.1,0.599999,2.36986,0.253179,0.253179,,,,,,,,,,,,,,,,,,,,,,12.1,12.3,0,0,0,0,0,0,0,0,0,0
Montara FPSO,UNDEFINED,100-DN-56829-1CG,"14.1	",1,Internal,Internal Wall Loss,A,,24/05/2015,,Piping Thickness,,,,,,,5775,,,,13001,"255,255,255,1",,10.973,12.1,12.1,-1.127,2.39178,-0.471197,-0.471197,,,,,,,,,,,,,,,,,,,,,,12.1,12.275,0,0,0,0,0,0,0,0,0,0
Montara FPSO,UNDEFINED,100-DN-56829-1CG,"14.2	",1,Internal,Internal Wall Loss,A,,6/10/2015,,Piping Thickness,,,,,,,5776,Nominal diameter actually 550,,,13001,"255,255,255,1",,12.7,12.2,12.2,0.5,2.76164,0.181052,0.181052,,,,,,,,,,,,,,,,,,,,,,12.2,12.275,0,0,0,0,0,0,0,0,0,0
Montara FPSO,UNDEFINED,100-DN-56829-1CG,"14.3	",1,Internal,Internal Wall Loss,A,,27/02/2016,,Piping Thickness,,,,,,,5777,,,,13001,"255,255,255,1",,7.112,8.6,8.6,-1.488,3.15616,-0.471458,-0.471458,,,,,,,,,,,,,,,,,,,,,,8.6,8.9,0,0,0,0,0,0,0,0,0,0
Montara FPSO,UNDEFINED,100-DN-56829-1CG,15,1,Internal,Internal Wall Loss,A,,22/02/2016,,Elbow Thickness,,,,,,,5778,,,,13001,"255,255,255,1",,15.088,11.9,11.9,3.188,3.14247,1.01449,1.01449,,,,,,,,,,,,,,,,,,,,,,11.9,12.45,4,1,0,0,0,0,0,0,0,0
Montara FPSO,UNDEFINED,100-DN-56829-1CG,2,1,Internal,Internal Wall Loss,A,,15/05/2015,,Piping Thickness,,,,,,,5724,,,,13001,"255,255,255,1",,12.7,11.7,11.7,1,2.36712,0.422454,0.422454,,,,,,,,,,,,,,,,,,,,,,11.7,12.025,0,0,0,0,0,0,0,0,0,0
Montara FPSO,UNDEFINED,100-DN-56829-1CG,2,2,Internal,Internal Wall Loss,A,,15/05/2015,,Piping Thickness,,,,,,,5725,,,,13001,"255,255,255,1",,12.7,11.7,11.7,0,0,,0.422454,,,,,,,,,,,,,,,,,,,,,,11.7,12.025,0,0,0,0,0,0,0,0,0,0
Montara FPSO,UNDEFINED,100-DN-56829-1CG,2,3,Internal,Internal Wall Loss,A,,15/05/2015,,Piping Thickness,,,,,,,5726,,,,13001,"255,255,255,1",,12.7,12.1,12.1,-0.400001,0,,0.253472,,,,,,,,,,,,,,,,,,,,,,12.1,12.35,0,0,0,0,0,0,0,0,0,0
Montara FPSO,UNDEFINED,100-DN-56829-1CG,2,4,Internal,Internal Wall Loss,A,,15/05/2015,,Piping Thickness,,,,,,,5727,,,,13001,"255,255,255,1",,12.7,12.1,12.1,0,0,,0.253472,,,,,,,,,,,,,,,,,,,,,,12.1,12.35,0,0,0,0,0,0,0,0,0,0
Montara FPSO,UNDEFINED,100-DN-56829-1CG,2,5,Internal,Internal Wall Loss,A,,16/05/2015,,Piping Thickness,,,,,,,5728,,,,13001,"255,255,255,1",,12.7,12.2,12.2,-0.0999994,0.00273973,-36.4998,0.210983,,,,,,,,,,,,,,,,,,,,,,12.2,12.7,0,0,0,0,0,0,0,0,0,0
Montara FPSO,UNDEFINED,100-DN-56829-1CG,"2.1	",1,Internal,Internal Wall Loss,A,,21/06/2015,,Piping Thickness,,,,,,,5729,,,,13001,"255,255,255,1",,10.973,11.9,11.9,-0.927,2.46849,-0.375533,-0.375533,,,,,,,,,,,,,,,,,,,,,,11.9,12.85,0,0,0,0,0,0,0,0,0,0
Montara FPSO,UNDEFINED,100-DN-56829-1CG,"2.2	",1,Internal,Internal Wall Loss,A,,15/02/2016,,Elbow Thickness,,,,,,,5730,,,,13001,"255,255,255,1",,10.973,12,12,-1.027,3.12329,-0.32882,-0.32882,,,,,,,,,,,,,,,,,,,,,,12,12.5,0,0,0,0,0,0,0,0,0,0
Montara FPSO,UNDEFINED,100-DN-56829-1CG,"2.3	",1,Internal,Internal Wall Loss,A,,27/02/2016,,Piping Thickness,,,,,,,5731,,,,13001,"255,255,255,1",,7.112,8.8,8.8,-1.688,3.15616,-0.534826,-0.534826,,,,,,,,,,,,,,,,,,,,,,8.8,9.475,0,0,0,0,0,0,0,0,0,0
Montara FPSO,UNDEFINED,100-DN-56829-1CG,20,1,Internal,Internal Wall Loss,A,,15/05/2015,,Piping Thickness,,,,,,,5779,,,,13001,"255,255,255,1",,12.7,11.3,11.3,1.4,2.36712,0.591435,0.591435,,,,,,,,,,,,,,,,,,,,,,11.3,12,1,0,0,0,0,0,0,0,0,0
Montara FPSO,UNDEFINED,100-DN-56829-1CG,20,2,Internal,Internal Wall Loss,A,,15/05/2015,,Piping Thickness,,,,,,,5780,,,,13001,"255,255,255,1",,12.7,11.3,11.3,0,0,,0.591435,,,,,,,,,,,,,,,,,,,,,,11.3,12,1,0,0,0,0,0,0,0,0,0
Montara FPSO,UNDEFINED,100-DN-56829-1CG,"20.1	",1,Internal,Internal Wall Loss,A,,16/05/2015,,Piping Thickness,,,,,,,5781,,,,13001,"255,255,255,1",,12.7,12,12,0.7,2.36986,0.295376,0.295376,,,,,,,,,,,,,,,,,,,,,,12,12.175,0,0,0,0,0,0,0,0,0,0
Montara FPSO,UNDEFINED,100-DN-56829-1CG,22,1,Internal,Internal Wall Loss,A,,16/05/2015,,Piping Thickness,,,,,,,5782,,,,13001,"255,255,255,1",,12.7,11.5,11.5,1.2,2.36986,0.506358,0.506358,,,,,,,,,,,,,,,,,,,,,,11.5,12.375,0,0,0,0,0,0,0,0,0,0
Montara FPSO,UNDEFINED,100-DN-56829-1CG,27,1,Internal,Internal Wall Loss,A,,15/05/2015,,Piping Thickness,,,,,,,5783,,,,13001,"255,255,255,1",,12.7,12.3,12.3,0.4,2.36712,0.168981,0.168981,,,,,,,,,,,,,,,,,,,,,,12.3,12.475,0,0,0,0,0,0,0,0,0,0
Montara FPSO,UNDEFINED,100-DN-56829-1CG,27,2,Internal,Internal Wall Loss,A,,15/05/2015,,Piping Thickness,,,,,,,5784,,,,13001,"255,255,255,1",,12.7,12.3,12.3,0,0,,0.168981,,,,,,,,,,,,,,,,,,,,,,12.3,12.475,0,0,0,0,0,0,0,0,0,0
Montara FPSO,UNDEFINED,100-DN-56829-1CG,3,1,Internal,Internal Wall Loss,A,,17/05/2015,,Piping Thickness,,,,,,,5732,,,,13001,"255,255,255,1",,12.7,11,11,1.7,2.3726,0.716513,0.716513,,,,,,,,,,,,,,,,,,,,,,11,11.5,3,0,0,0,0,0,0,0,0,0
Montara FPSO,UNDEFINED,100-DN-56829-1CG,3,2,Internal,Internal Wall Loss,A,,27/05/2015,,Piping Thickness,,,,,,,5733,,,,13001,"255,255,255,1",,12.7,11.8,11.8,-0.8,0.0273973,-29.2,0.375,,,,,,,,,,,,,,,,,,,,,,11.8,12.05,0,0,0,0,0,0,0,0,0,0
Montara FPSO,UNDEFINED,100-DN-56829-1CG,"3.1	",1,Internal,Internal Wall Loss,A,,26/06/2015,,Elbow Thickness,,,,,,,5734,,,,13001,"255,255,255,1",,10.973,10.4,10.4,0.573,2.48219,0.230844,0.230844,,,,,,,,,,,,,,,,,,,,,,10.4,11.7,0,0,0,0,0,0,0,0,0,0
Montara FPSO,UNDEFINED,100-DN-56829-1CG,"3.2	",1,Internal,Internal Wall Loss,A,,28/08/2015,,Elbow Thickness,,,,,,,5735,,,,13001,"255,255,255,1",,12.7,11.7,11.7,1,2.65479,0.376677,0.376677,,,,,,,,,,,,,,,,,,,,,,11.7,12.125,0,0,0,0,0,0,0,0,0,0
Montara FPSO,UNDEFINED,100-DN-56829-1CG,"3.3	",1,Internal,Internal Wall Loss,A,,10/09/2015,,Elbow Thickness,,,,,,,5736,,,,13001,"255,255,255,1",,10.973,10.7,10.7,0.273,2.69041,0.101471,0.101471,,,,,,,,,,,,,,,,,,,,,,10.7,11.425,0,0,0,0,0,0,0,0,0,0
Montara FPSO,UNDEFINED,100-DN-56829-1CG,"3.4	",1,Internal,Internal Wall Loss,A,,12/09/2015,,Elbow Thickness,,,,,,,5737,,,,13001,"255,255,255,1",,12.7,11.9,11.9,0.8,2.69589,0.296748,0.296748,,,,,,,,,,,,,,,,,,,,,,11.9,12.2,0,0,0,0,0,0,0,0,0,0
Montara FPSO,UNDEFINED,100-DN-56829-1CG,"3.5	",1,Internal,Internal Wall Loss,A,,15/02/2016,,Elbow Thickness,,,,,,,5738,,,,13001,"255,255,255,1",,10.973,10.9,10.9,0.073,3.12329,0.0233728,0.0233728,,,,,,,,,,,,,,,,,,,,,,10.9,11.775,0,0,0,0,0,0,0,0,0,0
Montara FPSO,UNDEFINED,100-DN-56829-1CG,"3.6	",1,Internal,Internal Wall Loss,A,,23/02/2016,,Elbow Thickness,,,,,,,5739,,,,13001,"255,255,255,1",,12.7,12.1,12.1,0.599999,3.14521,0.190766,0.190766,,,,,,,,,,,,,,,,,,,,,,12.1,12.425,0,0,0,0,0,0,0,0,0,0
Montara FPSO,UNDEFINED,100-DN-56829-1CG,"3.7	",1,Internal,Internal Wall Loss,A,,27/02/2016,,Piping Thickness,,,,,,,5740,,,,13001,"255,255,255,1",,7.112,9.5,9.5,-2.388,3.15616,-0.756615,-0.756615,,,,,,,,,,,,,,,,,,,,,,9.5,9.7,0,0,0,0,0,0,0,0,0,0
Montara FPSO,UNDEFINED,100-DN-56829-1CG,38,1,Internal,Internal Wall Loss,A,,24/05/2015,,Piping Thickness,,,,,,,5785,"Possible wrong schedule, pipe thicker than sch20 as states in drawing",,,13001,"255,255,255,1",,6.35,11.6,11.6,-5.25,2.39178,-2.19502,-2.19502,,,,,,,,,,,,,,,,,,,,,,11.6,11.775,0,0,0,0,0,0,0,0,0,0
Montara FPSO,UNDEFINED,100-DN-56829-1CG,4,1,Internal,Internal Wall Loss,A,,21/06/2015,,Piping Thickness,,,,,,,5741,,,,13001,"255,255,255,1",,10.973,12,12,-1.027,2.46849,-0.416043,-0.416043,,,,,,,,,,,,,,,,,,,,,,12,12.2,0,0,0,0,0,0,0,0,0,0
Montara FPSO,UNDEFINED,100-DN-56829-1CG,"4.1	",1,Internal,Internal Wall Loss,A,,12/09/2015,,Elbow Thickness,,,,,,,5742,,,,13001,"255,255,255,1",,12.7,11.9,11.9,0.8,2.69589,0.296748,0.296748,,,,,,,,,,,,,,,,,,,,,,11.9,12.375,0,0,0,0,0,0,0,0,0,0
Montara FPSO,UNDEFINED,100-DN-56829-1CG,"4.2	",1,Internal,Internal Wall Loss,A,,28/09/2015,,Elbow Thickness,,,,,,,5743,Nominal diameter actually 550,,,13001,"255,255,255,1",,12.7,12.1,12.1,0.599999,2.73973,0.219,0.219,,,,,,,,,,,,,,,,,,,,,,12.1,12.55,0,0,0,0,0,0,0,0,0,0
Montara FPSO,UNDEFINED,100-DN-56829-1CG,"4.3	",1,Internal,Internal Wall Loss,A,,23/02/2016,,Elbow Thickness,,,,,,,5744,,,,13001,"255,255,255,1",,12.7,12.2,12.2,0.5,3.14521,0.158972,0.158972,,,,,,,,,,,,,,,,,,,,,,12.2,12.45,0,0,0,0,0,0,0,0,0,0
Montara FPSO,UNDEFINED,100-DN-56829-1CG,"4.4	",1,Internal,Internal Wall Loss,A,,27/02/2016,,Piping Thickness,,,,,,,5745,,,,13001,"255,255,255,1",,7.112,8.3,8.3,-1.188,3.15616,-0.376406,-0.376406,,,,,,,,,,,,,,,,,,,,,,8.3,9.9,0,0,0,0,0,0,0,0,0,0
Montara FPSO,UNDEFINED,100-DN-56829-1CG,5,1,Internal,Internal Wall Loss,A,,27/02/2016,,Piping Thickness,,,,,,,5746,,,,13001,"255,255,255,1",,7.112,8.3,8.3,-1.188,3.15616,-0.376406,-0.376406,,,,,,,,,,,,,,,,,,,,,,8.3,9.175,0,0,0,0,0,0,0,0,0,0
Montara FPSO,UNDEFINED,100-DN-56829-1CG,6,1,Internal,Internal Wall Loss,A,,16/05/2015,,Piping Thickness,,,,,,,5747,,,,13001,"255,255,255,1",,12.7,12.2,12.2,0.5,2.36986,0.210983,0.210983,,,,,,,,,,,,,,,,,,,,,,12.2,12.7,0,0,0,0,0,0,0,0,0,0
Montara FPSO,UNDEFINED,100-DN-56829-1CG,"6.1	",1,Internal,Internal Wall Loss,A,,17/05/2015,,Piping Thickness,,,,,,,5748,,,,13001,"255,255,255,1",,12.7,12,12,0.7,2.3726,0.295035,0.295035,,,,,,,,,,,,,,,,,,,,,,12,12.25,0,0,0,0,0,0,0,0,0,0
Montara FPSO,UNDEFINED,100-DN-56829-1CG,"6.2	",1,Internal,Internal Wall Loss,A,,11/09/2015,,Piping Thickness,,,,,,,5749,,,,13001,"255,255,255,1",,12.7,11.8,11.8,0.9,2.69315,0.334181,0.334181,,,,,,,,,,,,,,,,,,,,,,11.8,12.475,0,0,0,0,0,0,0,0,0,0
Montara FPSO,UNDEFINED,100-DN-56829-1CG,"6.3	",1,Internal,Internal Wall Loss,A,,15/02/2016,,Piping Thickness,,,,,,,5750,,,,13001,"255,255,255,1",,10.973,11.3,11.3,-0.327001,3.12329,-0.104698,-0.104698,,,,,,,,,,,,,,,,,,,,,,11.3,13.05,0,0,0,0,0,0,0,0,0,0
Montara FPSO,UNDEFINED,100-DN-56829-1CG,"6.4	",1,Internal,Internal Wall Loss,A,,27/02/2016,,Piping Thickness,,,,,,,5751,,,,13001,"255,255,255,1",,7.112,7.5,7.5,-0.388,3.15616,-0.122934,-0.122934,,,,,,,,,,,,,,,,,,,,,,7.5,8.1,0,0,0,0,0,0,0,0,0,0
Montara FPSO,UNDEFINED,100-DN-56829-1CG,7,1,Internal,Internal Wall Loss,A,,15/05/2015,,Piping Thickness,,,,,,,5752,,,,13001,"255,255,255,1",,12.7,11.8,11.8,0.9,2.36712,0.380208,0.380208,,,,,,,,,,,,,,,,,,,,,,11.8,12,0,0,0,0,0,0,0,0,0,0
Montara FPSO,UNDEFINED,100-DN-56829-1CG,7,2,Internal,Internal Wall Loss,A,,15/05/2015,,Piping Thickness,,,,,,,5753,,,,13001,"255,255,255,1",,12.7,11.8,11.8,0,0,,0.380208,,,,,,,,,,,,,,,,,,,,,,11.8,12,0,0,0,0,0,0,0,0,0,0
Montara FPSO,UNDEFINED,100-DN-56829-1CG,"7.1	",1,Internal,Internal Wall Loss,A,,17/05/2015,,Piping Thickness,,,,,,,5754,,,,13001,"255,255,255,1",,12.7,11.9,11.9,0.8,2.3726,0.337183,0.337183,,,,,,,,,,,,,,,,,,,,,,11.9,12.225,0,0,0,0,0,0,0,0,0,0
Montara FPSO,UNDEFINED,100-DN-56829-1CG,"7.2	",1,Internal,Internal Wall Loss,A,,25/06/2015,,Piping Thickness,,,,,,,5755,,,,13001,"255,255,255,1",,9.525,12.2,12.2,-2.675,2.47945,-1.07887,-1.07887,,,,,,,,,,,,,,,,,,,,,,12.2,12.25,0,0,0,0,0,0,0,0,0,0
Montara FPSO,UNDEFINED,100-DN-56829-1CG,"7.3	",1,Internal,Internal Wall Loss,A,,27/02/2016,,Piping Thickness,,,,,,,5756,,,,13001,"255,255,255,1",,7.112,9.1,9.1,-1.988,3.15616,-0.629879,-0.629879,,,,,,,,,,,,,,,,,,,,,,9.1,9.55,0,0,0,0,0,0,0,0,0,0
Montara FPSO,UNDEFINED,100-DN-56829-1CG,8,1,Internal,Internal Wall Loss,A,,6/10/2015,,Piping Thickness,,,,,,,5757,Nominal diameter actually 550,,,13001,"255,255,255,1",,12.7,12.1,12.1,0.599999,2.76164,0.217262,0.217262,,,,,,,,,,,,,,,,,,,,,,12.1,12.175,0,0,0,0,0,0,0,0,0,0
Montara FPSO,UNDEFINED,100-DN-56829-1CG,"8.1	",1,Internal,Internal Wall Loss,A,,27/02/2016,,Piping Thickness,,,,,,,5758,,,,13001,"255,255,255,1",,7.112,7.6,7.6,-0.488,3.15616,-0.154618,-0.154618,,,,,,,,,,,,,,,,,,,,,,7.6,8.325,0,0,0,0,0,0,0,0,0,0
Montara FPSO,UNDEFINED,100-DN-56829-1CG,9,1,Internal,Internal Wall Loss,A,,16/05/2015,,Piping Thickness,,,,,,,5759,,,,13001,"255,255,255,1",,12.7,11.9,11.9,0.8,2.36986,0.337572,0.337572,,,,,,,,,,,,,,,,,,,,,,11.9,12.3,0,0,0,0,0,0,0,0,0,0
Montara FPSO,UNDEFINED,100-DN-56829-1CG,"9.1	",1,Internal,Internal Wall Loss,A,,27/02/2016,,Piping Thickness,,,,,,,5760,,,,13001,"255,255,255,1",,7.112,8.9,8.9,-1.788,3.15616,-0.56651,-0.56651,,,,,,,,,,,,,,,,,,,,,,8.9,9,0,0,0,0,0,0,0,0,0,0
Montara FPSO,UNDEFINED,100-DO-62852-1CS,1,1,Internal,Internal Wall Loss,A,,6/08/2015,,Piping Thickness,,,,,,,5786,,,,13001,"255,255,255,1",,8.56,8.9,8.9,-0.339999,2.59452,-0.131045,-0.131045,,,,,,,,,,,,,,,,,,,,,,8.9,9.1,0,0,0,0,0,0,0,0,0,0
Montara FPSO,UNDEFINED,100-DO-62852-1CS,3,1,Internal,Internal Wall Loss,A,,6/08/2015,,Elbow Thickness,,,,,,,5787,,,,13001,"255,255,255,1",,8.56,7.8,7.8,0.76,2.59452,0.292925,0.292925,,,,,,,,,,,,,,,,,,,,,,7.8,8.7,0,0,0,0,0,0,0,0,0,0
Montara FPSO,FPSO-CL-TS-PG-08,100-FG-45001-09C02,1,1,Internal,Internal Wall Loss,A,,11/12/2008,2009 BL.xls,Piping Thickness,,,,,,,37,,,,13001,"255,255,255,1",Topsides - Piping,11.1,11.075,11,0.1,-4.06027,-0.024629,-0.024629,,,,,,,,,,,,,,,,,,,,,,11,11.075,0,0,0,0,0,0,0,0,0,0
Montara FPSO,FPSO-CL-TS-PG-08,100-FG-45001-09C02,10,1,Internal,Internal Wall Loss,A,,11/12/2008,2009 BL.xls,Elbow Thickness,,,,,,,46,,,,13001,"255,255,255,1",Topsides - Piping,11.1,11.6,11.5,-0.4,-4.06027,0.0985154,0.0985154,,,,,,,,,,,,,,,,,,,,,,11.5,11.6,0,0,0,0,0,0,0,0,0,0
