Repository: Joshua-W-Adams/data-mapping

# data-mapping
Generic program enabling mapping of one data format to another

## Instructions

1. Install project dependencies as follows

```
Node v10.15.3
```

2. Clone repository to your system using the following command or git desktop.

```
git clone https://github.com/YOUR-USERNAME/YOUR-REPOSITORY
```

3. Install project

```
npm install
```

4. Update configuration data files

```
.\config\data\input.csv
.\config\data\oneToFewColumnMappings
.\config\data\oneToManyColumnMappings
.\config\data\oneToOneColumnMappings
.\config\data\tableFilters
.\config\data\tables
```

5. Update configuration .json file

```
.\config\config.json
```

6. Execute mapping procedure

```

File: config/montara_fpso_topsides_data/map/inspectionIdLookup.csv (part 21 of 59)
FACILITY_ID,LOOP_ID,EQUIPMENT_ID,CML_ID,INSPECTION_ID,STRATEGY_ID,DAMAGE_MECHANISM_ID,INSPECTION_STATUS,ACTION_STATUS,INSPECTION_DATE,INSPECTION_REPORT_NUMBER,CML_TYPE,SCOPE_COMMENTS,PRELIMINARY_RECOMMENDATIONS,INSPECTION_SCOPE,WORK_ORDER,INSPECTOR_NAME,INPECTION_COMPANY,PHOTO,INSPECTION_COMMENTS,EXACT_MATCH,CLOSEST_MATCH,ERROR_CODE,COLOUR_CODE,RESPONSIBLE_SYSTEM,NOMINAL_WALL_THICKNESS_MM,MANUAL_MIN_RWT,MIN_REMAINING_WALL_THICKNESS_MM,WALL_LOSS_MM,SERVICE_YEARS,CORROSION_RATE_SHORT_TERM_MM_YR,CORROSION_RATE_LONG_TERM_MM_YR,OPERATING_TEMPERATURE,COATING_CONDITION,INSULATION_CONDITION,INSULATION_TYPE,HEAT_TRACING,EXTERNAL_ENVIRONMENT,CUI_VALUE,PSV_ASSOC_EQUIP_HAZ_D_OR_E,PSV_CAN_OVER_PRESSURE,PSV_DESIGN_CASE,PSV_EQUIP_FAIL_REPORT_INCIDENT,PSV_COF,PSV_FAIL_TO_DANGER,PSV_NEW_APP_TYPE_SERVICE,PSV_FAIL_NOT_TO_DANGER,PSV_FAIL_LAST_THREE,PSV_POF,PSV_MAY_FAIL_IF_INTERVAL_INCREASED,PSV_INTVL_CHANGE_ALLOW,APPLIED_PSV_INSPECTION_INTERVAL,APPLIED_PSV_INSPECTION_INTERVAL_COMMENTS,GRID_MIN_RWT,AVERAGE_WT,COUNT_10_PERCENT_LOSS,COUNT_20_PERCENT_LOSS,COUNT_30_PERCENT_LOSS,COUNT_40_PERCENT_LOSS,COUNT_50_PERCENT_LOSS,COUNT_60_PERCENT_LOSS,COUNT_70_PERCENT_LOSS,COUNT_80_PERCENT_LOSS,COUNT_90_PERCENT_LOSS,COUNT_100_PERCENT_LOSS
Montara FPSO,FPSO-CL-TS-WC-01,200-WC-40008-01C02-P,10,1,Internal,Internal Wall Loss,A,,19/01/2009,2009 BL.xls,Elbow Thickness,,,,,,,1795,,,,13001,"255,255,255,1",Topsides - Piping,6.4,8.2,8.2,-1.8,-3.95342,0.455301,0.455301,,,,,,,,,,,,,,,,,,,,,,,,,,,,,,,,,
Montara FPSO,FPSO-CL-TS-WC-01,200-WC-40008-01C02-P,11,1,Internal,Internal Wall Loss,A,,19/01/2009,2009 BL.xls,Elbow Thickness,,,,,,,1796,,,,13001,"255,255,255,1",Topsides - Piping,6.4,8.2,8.2,-1.8,-3.95342,0.455301,0.455301,,,,,,,,,,,,,,,,,,,,,,,,,,,,,,,,,
Montara FPSO,FPSO-CL-TS-WC-01,200-WC-40008-01C02-P,12,1,Internal,Internal Wall Loss,A,,19/01/2009,2009 BL.xls,Elbow Thickness,,,,,,,1797,,,,13001,"255,255,255,1",Topsides - Piping,6.4,8.1,8.1,-1.7,-3.95342,0.430007,0.430007,,,,,,,,,,,,,,,,,,,,,,,,,,,,,,,,,
Montara FPSO,FPSO-CL-TS-WC-01,200-WC-40008-01C02-P,13,1,Internal,Internal Wall Loss,A,,19/01/2009,2009 BL.xls,Elbow Thickness,,,,,,,1798,,,,13001,"255,255,255,1",Topsides - Piping,6.4,8.45,8.3,-1.9,-3.95342,0.480596,0.480596,,,,,,,,,,,,,,,,,,,,,,8.3,8.45,0,0,0,0,0,0,0,0,0,0
Montara FPSO,FPSO-CL-TS-WC-01,200-WC-40008-01C02-P,14,1,Internal,Internal Wall Loss,A,,19/01/2009,2009 BL.xls,Piping Thickness,,,,,,,1799,,,,13001,"255,255,255,1",Topsides - Piping,6.4,6.45,6.3,0.0999999,-3.95342,-0.0252945,-0.0252945,,,,,,,,,,,,,,,,,,,,,,6.3,6.45,0,0,0,0,0,0,0,0,0,0
Montara FPSO,FPSO-CL-TS-WC-01,200-WC-40008-01C02-P,15,1,Internal,Internal Wall Loss,A,,19/01/2009,2009 BL.xls,Elbow Thickness,,,,,,,1800,,,,13001,"255,255,255,1",Topsides - Piping,6.4,8.425,8.2,-1.8,-3.95342,0.455301,0.455301,,,,,,,,,,,,,,,,,,,,,,8.2,8.425,0,0,0,0,0,0,0,0,0,0
Montara FPSO,FPSO-CL-TS-WC-01,200-WC-40008-01C02-P,16,1,Internal,Internal Wall Loss,A,,19/01/2009,2009 BL.xls,Elbow Thickness,,,,,,,1801,,,,13001,"255,255,255,1",Topsides - Piping,6.4,8.8,8.8,-2.4,-3.95342,0.607069,0.607069,,,,,,,,,,,,,,,,,,,,,,,,,,,,,,,,,
Montara FPSO,FPSO-CL-TS-WC-01,200-WC-40008-01C02-P,17,1,Internal,Internal Wall Loss,A,,19/01/2009,2009 BL.xls,Elbow Thickness,,,,,,,1802,,,,13001,"255,255,255,1",Topsides - Piping,6.4,8.22,8.22,-1.82,-3.95342,0.46036,0.46036,,,,,,,,,,,,,,,,,,,,,,,,,,,,,,,,,
Montara FPSO,FPSO-CL-TS-WC-01,200-WC-40008-01C02-P,18,1,Internal,Internal Wall Loss,A,,19/01/2009,2009 BL.xls,Elbow Thickness,,,,,,,1803,,,,13001,"255,255,255,1",Topsides - Piping,6.4,8,8,-1.6,-3.95342,0.404712,0.404712,,,,,,,,,,,,,,,,,,,,,,,,,,,,,,,,,
Montara FPSO,FPSO-CL-TS-WC-01,200-WC-40008-01C02-P,19,1,Internal,Internal Wall Loss,A,,19/01/2009,2009 BL.xls,Elbow Thickness,,,,,,,1804,,,,13001,"255,255,255,1",Topsides - Piping,6.4,8.425,8.2,-1.8,-3.95342,0.455301,0.455301,,,,,,,,,,,,,,,,,,,,,,8.2,8.425,0,0,0,0,0,0,0,0,0,0
Montara FPSO,FPSO-CL-TS-WC-01,200-WC-40008-01C02-P,2,1,Internal,Internal Wall Loss,A,,10/04/2009,2009 BL.xls,Elbow Thickness,,,,,,,1787,Cross Checked,,,13001,"255,255,255,1",Topsides - Piping,6.4,8.125,8,-1.6,-3.73151,0.428781,0.428781,,,,,,,,,,,,,,,,,,,,,,8,8.125,0,0,0,0,0,0,0,0,0,0
Montara FPSO,FPSO-CL-TS-WC-01,200-WC-40008-01C02-P,20,1,Internal,Internal Wall Loss,A,,19/01/2009,2009 BL.xls,Piping Thickness,,,,,,,1805,,,,13001,"255,255,255,1",Topsides - Piping,6.4,6.35,6.2,0.2,-3.95342,-0.0505891,-0.0505891,,,,,,,,,,,,,,,,,,,,,,6.2,6.35,0,0,0,0,0,0,0,0,0,0
Montara FPSO,FPSO-CL-TS-WC-01,200-WC-40008-01C02-P,3,1,Internal,Internal Wall Loss,A,,10/04/2009,2009 BL.xls,Elbow Thickness,,,,,,,1788,Cross Checked,,,13001,"255,255,255,1",Topsides - Piping,6.4,8.2,8.2,-1.8,-3.73151,0.482379,0.482379,,,,,,,,,,,,,,,,,,,,,,,,,,,,,,,,,
Montara FPSO,FPSO-CL-TS-WC-01,200-WC-40008-01C02-P,4,1,Internal,Internal Wall Loss,A,,10/04/2009,2009 BL.xls,Elbow Thickness,,,,,,,1789,Cross Checked,,,13001,"255,255,255,1",Topsides - Piping,6.4,8.3,8.3,-1.9,-3.73151,0.509178,0.509178,,,,,,,,,,,,,,,,,,,,,,,,,,,,,,,,,
Montara FPSO,FPSO-CL-TS-WC-01,200-WC-40008-01C02-P,5,1,Internal,Internal Wall Loss,A,,10/04/2009,2009 BL.xls,Elbow Thickness,,,,,,,1790,Cross Checked,,,13001,"255,255,255,1",Topsides - Piping,6.4,8.3,8.3,-1.9,-3.73151,0.509178,0.509178,,,,,,,,,,,,,,,,,,,,,,,,,,,,,,,,,
Montara FPSO,FPSO-CL-TS-WC-01,200-WC-40008-01C02-P,6,1,Internal,Internal Wall Loss,A,,10/04/2009,2009 BL.xls,Elbow Thickness,,,,,,,1791,Cross Checked,,,13001,"255,255,255,1",Topsides - Piping,6.4,8.7,8.1,-1.7,-3.73151,0.45558,0.45558,,,,,,,,,,,,,,,,,,,,,,8.1,8.7,0,0,0,0,0,0,0,0,0,0
Montara FPSO,FPSO-CL-TS-WC-01,200-WC-40008-01C02-P,7,1,Internal,Internal Wall Loss,A,,10/04/2009,2009 BL.xls,Piping Thickness,,,,,,,1792,Cross Checked,,,13001,"255,255,255,1",Topsides - Piping,6.4,6.275,6.1,0.3,-3.73151,-0.0803965,-0.0803965,,,,,,,,,,,,,,,,,,,,,,6.1,6.275,0,0,0,0,0,0,0,0,0,0
Montara FPSO,FPSO-CL-TS-WC-01,200-WC-40008-01C02-P,8,1,Internal,Internal Wall Loss,A,,19/01/2009,2009 BL.xls,Piping Thickness,,,,,,,1793,,,,13001,"255,255,255,1",Topsides - Piping,6.4,6.4,6.3,0.0999999,-3.95342,-0.0252945,-0.0252945,,,,,,,,,,,,,,,,,,,,,,6.3,6.4,0,0,0,0,0,0,0,0,0,0
Montara FPSO,FPSO-CL-TS-WC-01,200-WC-40008-01C02-P,9,1,Internal,Internal Wall Loss,A,,19/01/2009,2009 BL.xls,Elbow Thickness,,,,,,,1794,,,,13001,"255,255,255,1",Topsides - Piping,6.4,8.55,8.1,-1.7,-3.95342,0.430007,0.430007,,,,,,,,,,,,,,,,,,,,,,8.1,8.55,0,0,0,0,0,0,0,0,0,0
Montara FPSO,FPSO-CL-TS-WC-01,200-WC-40009-01C02,1,1,Internal,Internal Wall Loss,A,,19/01/2009,2009 BL.xls,Piping Thickness,,,,,,,1806,,,,13001,"255,255,255,1",Topsides - Piping,6.4,6.4,6.3,0.0999999,-3.95342,-0.0252945,-0.0252945,,,,,,,,,,,,,,,,,,,,,,6.3,6.4,0,0,0,0,0,0,0,0,0,0
Montara FPSO,FPSO-CL-TS-WC-01,200-WC-40009-01C02,10,1,Internal,Internal Wall Loss,A,,10/04/2009,2009 BL.xls,Elbow Thickness,,,,,,,1815,Cross Checked,,,13001,"255,255,255,1",Topsides - Piping,6.4,8,8,-1.6,-3.73151,0.428781,0.428781,,,,,,,,,,,,,,,,,,,,,,,,,,,,,,,,,
Montara FPSO,FPSO-CL-TS-WC-01,200-WC-40009-01C02,11,1,Internal,Internal Wall Loss,A,,10/04/2009,2009 BL.xls,Elbow Thickness,,,,,,,1816,Cross Checked,,,13001,"255,255,255,1",Topsides - Piping,6.4,8.9,8.9,-2.5,-3.73151,0.669971,0.669971,,,,,,,,,,,,,,,,,,,,,,,,,,,,,,,,,
Montara FPSO,FPSO-CL-TS-WC-01,200-WC-40009-01C02,12,1,Internal,Internal Wall Loss,A,,10/04/2009,2009 BL.xls,Piping Thickness,,,,,,,1817,Cross Checked,,,13001,"255,255,255,1",Topsides - Piping,6.4,6.375,6.2,0.2,-3.73151,-0.0535977,-0.0535977,,,,,,,,,,,,,,,,,,,,,,6.2,6.375,0,0,0,0,0,0,0,0,0,0
Montara FPSO,FPSO-CL-TS-WC-01,200-WC-40009-01C02,2,1,Internal,Internal Wall Loss,A,,19/01/2009,2009 BL.xls,Elbow Thickness,,,,,,,1807,,,,13001,"255,255,255,1",Topsides - Piping,6.4,8.25,7.9,-1.5,-3.95342,0.379418,0.379418,,,,,,,,,,,,,,,,,,,,,,7.9,8.25,0,0,0,0,0,0,0,0,0,0
Montara FPSO,FPSO-CL-TS-WC-01,200-WC-40009-01C02,3,1,Internal,Internal Wall Loss,A,,19/01/2009,2009 BL.xls,Elbow Thickness,,,,,,,1808,,,,13001,"255,255,255,1",Topsides - Piping,6.4,7.6,7.6,-1.2,-3.95342,0.303534,0.303534,,,,,,,,,,,,,,,,,,,,,,,,,,,,,,,,,
Montara FPSO,FPSO-CL-TS-WC-01,200-WC-40009-01C02,4,1,Internal,Internal Wall Loss,A,,19/01/2009,2009 BL.xls,Elbow Thickness,,,,,,,1809,,,,13001,"255,255,255,1",Topsides - Piping,6.4,7.9,7.9,-1.5,-3.95342,0.379418,0.379418,,,,,,,,,,,,,,,,,,,,,,,,,,,,,,,,,
Montara FPSO,FPSO-CL-TS-WC-01,200-WC-40009-01C02,5,1,Internal,Internal Wall Loss,A,,19/01/2009,2009 BL.xls,Elbow Thickness,,,,,,,1810,,,,13001,"255,255,255,1",Topsides - Piping,6.4,8.5,8,-1.6,-3.95342,0.404712,0.404712,,,,,,,,,,,,,,,,,,,,,,8,8.5,0,0,0,0,0,0,0,0,0,0
Montara FPSO,FPSO-CL-TS-WC-01,200-WC-40009-01C02,6,1,Internal,Internal Wall Loss,A,,19/01/2009,2009 BL.xls,Piping Thickness,,,,,,,1811,,,,13001,"255,255,255,1",Topsides - Piping,6.4,6.4,6.2,0.2,-3.95342,-0.0505891,-0.0505891,,,,,,,,,,,,,,,,,,,,,,6.2,6.4,0,0,0,0,0,0,0,0,0,0
Montara FPSO,FPSO-CL-TS-WC-01,200-WC-40009-01C02,7,1,Internal,Internal Wall Loss,A,,10/04/2009,2009 BL.xls,Piping Thickness,,,,,,,1812,Cross Checked,,,13001,"255,255,255,1",Topsides - Piping,6.4,6.425,6.2,0.2,-3.73151,-0.0535977,-0.0535977,,,,,,,,,,,,,,,,,,,,,,6.2,6.425,0,0,0,0,0,0,0,0,0,0
Montara FPSO,FPSO-CL-TS-WC-01,200-WC-40009-01C02,8,1,Internal,Internal Wall Loss,A,,10/04/2009,2009 BL.xls,Elbow Thickness,,,,,,,1813,Cross Checked,,,13001,"255,255,255,1",Topsides - Piping,6.4,8.425,7.9,-1.5,-3.73151,0.401982,0.401982,,,,,,,,,,,,,,,,,,,,,,7.9,8.425,0,0,0,0,0,0,0,0,0,0
Montara FPSO,FPSO-CL-TS-WC-01,200-WC-40009-01C02,9,1,Internal,Internal Wall Loss,A,,10/04/2009,2009 BL.xls,Elbow Thickness,,,,,,,1814,Cross Checked,,,13001,"255,255,255,1",Topsides - Piping,6.4,8,8,-1.6,-3.73151,0.428781,0.428781,,,,,,,,,,,,,,,,,,,,,,,,,,,,,,,,,
Montara FPSO,FPSO-CL-TS-WC-01,200-WC-40010-01C02,1,1,Internal,Internal Wall Loss,A,,19/01/2009,2009 BL.xls,Piping Thickness,,,,,,,1818,,,,13001,"255,255,255,1",Topsides - Piping,6.4,6.5,6.4,0,-3.95342,0,0,,,,,,,,,,,,,,,,,,,,,,6.4,6.5,0,0,0,0,0,0,0,0,0,0
Montara FPSO,FPSO-CL-TS-WC-01,200-WC-40010-01C02,10,1,Internal,Internal Wall Loss,A,,10/04/2009,2009 BL.xls,Elbow Thickness,,,,,,,1827,Cross Checked,,,13001,"255,255,255,1",Topsides - Piping,6.4,7.1,7.1,-0.7,-3.73151,0.187592,0.187592,,,,,,,,,,,,,,,,,,,,,,,,,,,,,,,,,
Montara FPSO,FPSO-CL-TS-WC-01,200-WC-40010-01C02,11,1,Internal,Internal Wall Loss,A,,10/04/2009,2009 BL.xls,Elbow Thickness,,,,,,,1828,Cross Checked,,,13001,"255,255,255,1",Topsides - Piping,6.4,8.3,7.3,-0.9,-3.73151,0.241189,0.241189,,,,,,,,,,,,,,,,,,,,,,7.3,8.3,0,0,0,0,0,0,0,0,0,0
Montara FPSO,FPSO-CL-TS-WC-01,200-WC-40010-01C02,12,1,Internal,Internal Wall Loss,A,,19/01/2009,2009 BL.xls,Elbow Thickness,,,,,,,1829,,,,13001,"255,255,255,1",Topsides - Piping,6.4,8.1,7.8,-1.4,-3.95342,0.354123,0.354123,,,,,,,,,,,,,,,,,,,,,,7.8,8.1,0,0,0,0,0,0,0,0,0,0
Montara FPSO,FPSO-CL-TS-WC-01,200-WC-40010-01C02,13,1,Internal,Internal Wall Loss,A,,19/01/2009,2009 BL.xls,Elbow Thickness,,,,,,,1830,,,,13001,"255,255,255,1",Topsides - Piping,6.4,7.8,7.8,-1.4,-3.95342,0.354123,0.354123,,,,,,,,,,,,,,,,,,,,,,,,,,,,,,,,,
Montara FPSO,FPSO-CL-TS-WC-01,200-WC-40010-01C02,14,1,Internal,Internal Wall Loss,A,,19/01/2009,2009 BL.xls,Elbow Thickness,,,,,,,1831,,,,13001,"255,255,255,1",Topsides - Piping,6.4,7.8,7.8,-1.4,-3.95342,0.354123,0.354123,,,,,,,,,,,,,,,,,,,,,,,,,,,,,,,,,
Montara FPSO,FPSO-CL-TS-WC-01,200-WC-40010-01C02,15,1,Internal,Internal Wall Loss,A,,19/01/2009,2009 BL.xls,Elbow Thickness,,,,,,,1832,,,,13001,"255,255,255,1",Topsides - Piping,6.4,8.2,8.1,-1.7,-3.95342,0.430007,0.430007,,,,,,,,,,,,,,,,,,,,,,8.1,8.2,0,0,0,0,0,0,0,0,0,0
Montara FPSO,FPSO-CL-TS-WC-01,200-WC-40010-01C02,16,1,Internal,Internal Wall Loss,A,,19/01/2009,2009 BL.xls,Piping Thickness,,,,,,,1833,,,,13001,"255,255,255,1",Topsides - Piping,6.4,6.375,6.2,0.2,-3.95342,-0.0505891,-0.0505891,,,,,,,,,,,,,,,,,,,,,,6.2,6.375,0,0,0,0,0,0,0,0,0,0
Montara FPSO,FPSO-CL-TS-WC-01,200-WC-40010-01C02,2,1,Internal,Internal Wall Loss,A,,19/01/2009,2009 BL.xls,Elbow Thickness,,,,,,,1819,,,,13001,"255,255,255,1",Topsides - Piping,6.4,8.25,7.3,-0.9,-3.95342,0.227651,0.227651,,,,,,,,,,,,,,,,,,,,,,7.3,8.25,0,0,0,0,0,0,0,0,0,0
Montara FPSO,FPSO-CL-TS-WC-01,200-WC-40010-01C02,3,1,Internal,Internal Wall Loss,A,,19/01/2009,2009 BL.xls,Elbow Thickness,,,,,,,1820,,,,13001,"255,255,255,1",Topsides - Piping,6.4,7.1,7.1,-0.7,-3.95342,0.177062,0.177062,,,,,,,,,,,,,,,,,,,,,,,,,,,,,,,,,
Montara FPSO,FPSO-CL-TS-WC-01,200-WC-40010-01C02,4,1,Internal,Internal Wall Loss,A,,19/01/2009,2009 BL.xls,Elbow Thickness,,,,,,,1821,,,,13001,"255,255,255,1",Topsides - Piping,6.4,7.2,7.2,-0.8,-3.95342,0.202356,0.202356,,,,,,,,,,,,,,,,,,,,,,,,,,,,,,,,,
Montara FPSO,FPSO-CL-TS-WC-01,200-WC-40010-01C02,5,1,Internal,Internal Wall Loss,A,,19/01/2009,2009 BL.xls,Elbow Thickness,,,,,,,1822,,,,13001,"255,255,255,1",Topsides - Piping,6.4,8.15,7.7,-1.3,-3.95342,0.328829,0.328829,,,,,,,,,,,,,,,,,,,,,,7.7,8.15,0,0,0,0,0,0,0,0,0,0
Montara FPSO,FPSO-CL-TS-WC-01,200-WC-40010-01C02,6,1,Internal,Internal Wall Loss,A,,19/01/2009,2009 BL.xls,Piping Thickness,,,,,,,1823,,,,13001,"255,255,255,1",Topsides - Piping,6.4,6.425,6.3,0.0999999,-3.95342,-0.0252945,-0.0252945,,,,,,,,,,,,,,,,,,,,,,6.3,6.425,0,0,0,0,0,0,0,0,0,0
Montara FPSO,FPSO-CL-TS-WC-01,200-WC-40010-01C02,7,1,Internal,Internal Wall Loss,A,,10/04/2009,2009 BL.xls,Piping Thickness,,,,,,,1824,Cross Checked,,,13001,"255,255,255,1",Topsides - Piping,6.4,6.65,6.4,0,-3.73151,0,0,,,,,,,,,,,,,,,,,,,,,,6.4,6.65,0,0,0,0,0,0,0,0,0,0
Montara FPSO,FPSO-CL-TS-WC-01,200-WC-40010-01C02,8,1,Internal,Internal Wall Loss,A,,10/04/2009,2009 BL.xls,Elbow Thickness,,,,,,,1825,Cross Checked,,,13001,"255,255,255,1",Topsides - Piping,6.4,8.375,7.7,-1.3,-3.73151,0.348385,0.348385,,,,,,,,,,,,,,,,,,,,,,7.7,8.375,0,0,0,0,0,0,0,0,0,0
Montara FPSO,FPSO-CL-TS-WC-01,200-WC-40010-01C02,9,1,Internal,Internal Wall Loss,A,,10/04/2009,2009 BL.xls,Elbow Thickness,,,,,,,1826,Cross Checked,,,13001,"255,255,255,1",Topsides - Piping,6.4,7.2,7.2,-0.8,-3.73151,0.214391,0.214391,,,,,,,,,,,,,,,,,,,,,,,,,,,,,,,,,
Montara FPSO,FPSO-CL-TS-WC-01,200-WC-40036-01C02,1,1,Internal,Internal Wall Loss,A,,21/01/2009,2009 BL.xls,Piping Thickness,,,,,,,1834,,,,13001,"255,255,255,1",Topsides - Piping,6.4,6.475,6.2,0.2,-3.94795,-0.0506593,-0.0506593,,,,,,,,,,,,,,,,,,,,,,6.2,6.475,0,0,0,0,0,0,0,0,0,0
Montara FPSO,FPSO-CL-TS-WC-01,200-WC-40036-01C02,2,1,Internal,Internal Wall Loss,A,,21/01/2009,2009 BL.xls,Elbow Thickness,,,,,,,1835,,,,13001,"255,255,255,1",Topsides - Piping,6.4,7.1,6.7,-0.3,-3.94795,0.0759888,0.0759888,,,,,,,,,,,,,,,,,,,,,,6.7,7.1,0,0,0,0,0,0,0,0,0,0
Montara FPSO,FPSO-CL-TS-WC-01,200-WC-40036-01C02,3,1,Internal,Internal Wall Loss,A,,21/01/2009,2009 BL.xls,Elbow Thickness,,,,,,,1836,,,,13001,"255,255,255,1",Topsides - Piping,6.4,7,7,-0.6,-3.94795,0.151978,0.151978,,,,,,,,,,,,,,,,,,,,,,,,,,,,,,,,,
Montara FPSO,FPSO-CL-TS-WC-01,200-WC-40036-01C02,4,1,Internal,Internal Wall Loss,A,,21/01/2009,2009 BL.xls,Elbow Thickness,,,,,,,1837,,,,13001,"255,255,255,1",Topsides - Piping,6.4,7.1,7.1,-0.7,-3.94795,0.177307,0.177307,,,,,,,,,,,,,,,,,,,,,,,,,,,,,,,,,
Montara FPSO,FPSO-CL-TS-WC-01,200-WC-40036-01C02,5,1,Internal,Internal Wall Loss,A,,21/01/2009,2009 BL.xls,Elbow Thickness,,,,,,,1838,,,,13001,"255,255,255,1",Topsides - Piping,6.4,7.05,6.5,-0.0999999,-3.94795,0.0253296,0.0253296,,,,,,,,,,,,,,,,,,,,,,6.5,7.05,0,0,0,0,0,0,0,0,0,0
Montara FPSO,FPSO-CL-TS-WC-01,200-WC-40036-01C02,6,1,Internal,Internal Wall Loss,A,,21/01/2009,2009 BL.xls,Piping Thickness,,,,,,,1839,,,,13001,"255,255,255,1",Topsides - Piping,6.4,6.4,6.1,0.3,-3.94795,-0.0759889,-0.0759889,,,,,,,,,,,,,,,,,,,,,,6.1,6.4,0,0,0,0,0,0,0,0,0,0
Montara FPSO,FPSO-CL-TS-WC-01,200-WC-40038-01C02,1,1,Internal,Internal Wall Loss,A,,21/01/2009,2009 BL.xls,Piping Thickness,,,,,,,1840,,,,13001,"255,255,255,1",Topsides - Piping,6.4,6.225,6.1,0.3,-3.94795,-0.0759889,-0.0759889,,,,,,,,,,,,,,,,,,,,,,6.1,6.225,0,0,0,0,0,0,0,0,0,0
Montara FPSO,FPSO-CL-TS-WC-01,200-WC-40038-01C02,2,1,Internal,Internal Wall Loss,A,,21/01/2009,2009 BL.xls,Elbow Thickness,,,,,,,1841,,,,13001,"255,255,255,1",Topsides - Piping,6.4,7.075,6.8,-0.4,-3.94795,0.101319,0.101319,,,,,,,,,,,,,,,,,,,,,,6.8,7.075,0,0,0,0,0,0,0,0,0,0
Montara FPSO,FPSO-CL-TS-WC-01,200-WC-40038-01C02,3,1,Internal,Internal Wall Loss,A,,21/01/2009,2009 BL.xls,Elbow Thickness,,,,,,,1842,,,,13001,"255,255,255,1",Topsides - Piping,6.4,7.1,7.1,-0.7,-3.94795,0.177307,0.177307,,,,,,,,,,,,,,,,,,,,,,,,,,,,,,,,,
Montara FPSO,FPSO-CL-TS-WC-01,200-WC-40038-01C02,4,1,Internal,Internal Wall Loss,A,,21/01/2009,2009 BL.xls,Elbow Thickness,,,,,,,1843,,,,13001,"255,255,255,1",Topsides - Piping,6.4,7.4,7.4,-1,-3.94795,0.253296,0.253296,,,,,,,,,,,,,,,,,,,,,,,,,,,,,,,,,
Montara FPSO,FPSO-CL-TS-WC-01,200-WC-40038-01C02,5,1,Internal,Internal Wall Loss,A,,21/01/2009,2009 BL.xls,Elbow Thickness,,,,,,,1844,,,,13001,"255,255,255,1",Topsides - Piping,6.4,7.3,7.2,-0.8,-3.94795,0.202637,0.202637,,,,,,,,,,,,,,,,,,,,,,7.2,7.3,0,0,0,0,0,0,0,0,0,0
Montara FPSO,FPSO-CL-TS-WC-01,200-WC-40038-01C02,6,1,Internal,Internal Wall Loss,A,,21/01/2009,2009 BL.xls,Piping Thickness,,,,,,,1845,,,,13001,"255,255,255,1",Topsides - Piping,6.4,8.4,8.3,-1.9,-3.94795,0.481263,0.481263,,,,,,,,,,,,,,,,,,,,,,8.3,8.4,0,0,0,0,0,0,0,0,0,0
Montara FPSO,UNDEFINED,200-WC-40809-1CS,10,1,Internal,Internal Wall Loss,A,,28/08/2015,,Elbow Thickness,,,,,,,6597,,,,13001,"255,255,255,1",,12.7,10,10,2.7,2.65479,1.01703,1.01703,,,,,,,,,,,,,,,,,,,,,,10,10.5,4,1,0,0,0,0,0,0,0,0
Montara FPSO,UNDEFINED,200-WC-40809-1CS,4,1,Internal,Internal Wall Loss,A,,28/08/2015,,Elbow Thickness,,,,,,,6593,,,,13001,"255,255,255,1",,12.7,10.6,10.6,2.1,2.65479,0.791021,0.791021,,,,,,,,,,,,,,,,,,,,,,10.6,11.25,3,0,0,0,0,0,0,0,0,0
Montara FPSO,UNDEFINED,200-WC-40809-1CS,5,1,Internal,Internal Wall Loss,A,,28/08/2015,,Elbow Thickness,,,,,,,6594,,,,13001,"255,255,255,1",,12.7,10.8,10.8,1.9,2.65479,0.715686,0.715686,,,,,,,,,,,,,,,,,,,,,,10.8,11.15,3,0,0,0,0,0,0,0,0,0
Montara FPSO,UNDEFINED,200-WC-40809-1CS,8,1,Internal,Internal Wall Loss,A,,28/08/2015,,Elbow Thickness,,,,,,,6595,,,,13001,"255,255,255,1",,12.7,10.3,10.3,2.4,2.65479,0.904025,0.904025,,,,,,,,,,,,,,,,,,,,,,10.3,10.75,3,0,0,0,0,0,0,0,0,0
Montara FPSO,UNDEFINED,200-WC-40809-1CS,9,1,Internal,Internal Wall Loss,A,,28/08/2015,,Elbow Thickness,,,,,,,6596,,,,13001,"255,255,255,1",,12.7,10.2,10.2,2.5,2.65479,0.941692,0.941692,,,,,,,,,,,,,,,,,,,,,,10.2,10.525,4,0,0,0,0,0,0,0,0,0
Montara FPSO,RD-01,200-WF-71034-01C02,1,1,Internal,Internal Wall Loss,A,,19/12/2008,2009 BL.xls,Piping Thickness,,,,,,,1846,,,,13001,"255,255,255,1",Redundant,6.4,8.075,7.8,-1.4,-4.03836,0.346676,0.346676,,,,,,,,,,,,,,,,,,,,,,7.8,8.075,0,0,0,0,0,0,0,0,0,0
Montara FPSO,RD-01,200-WF-71034-01C02,2,1,Internal,Internal Wall Loss,A,,19/12/2008,2009 BL.xls,Piping Thickness,,,,,,,1847,,,,13001,"255,255,255,1",Redundant,6.4,8.075,7.8,-1.4,-4.03836,0.346676,0.346676,,,,,,,,,,,,,,,,,,,,,,7.8,8.075,0,0,0,0,0,0,0,0,0,0
Montara FPSO,RD-01,200-WF-71034-01C02,3,1,Internal,Internal Wall Loss,A,,19/12/2008,2009 BL.xls,Piping Thickness,,,,,,,1848,,,,13001,"255,255,255,1",Redundant,6.4,7.1,6.9,-0.5,-4.03836,0.123813,0.123813,,,,,,,,,,,,,,,,,,,,,,6.9,7.1,0,0,0,0,0,0,0,0,0,0
Montara FPSO,RD-01,200-WF-71034-01C02,4,1,Internal,Internal Wall Loss,A,,19/12/2008,2009 BL.xls,Piping Thickness,,,,,,,1849,,,,13001,"255,255,255,1",Redundant,6.4,7.825,7.7,-1.3,-4.03836,0.321913,0.321913,,,,,,,,,,,,,,,,,,,,,,7.7,7.825,0,0,0,0,0,0,0,0,0,0
Montara FPSO,RD-01,200-WF-71034-01C02,5,1,Internal,Internal Wall Loss,A,,19/12/2008,2009 BL.xls,Piping Thickness,,,,,,,1850,,,,13001,"255,255,255,1",Redundant,6.4,7.675,7.3,-0.9,-4.03836,0.222863,0.222863,,,,,,,,,,,,,,,,,,,,,,7.3,7.675,0,0,0,0,0,0,0,0,0,0
Montara FPSO,RD-01,200-WF-71034-01C02,6,1,Internal,Internal Wall Loss,A,,19/12/2008,2009 BL.xls,Piping Thickness,,,,,,,1851,,,,13001,"255,255,255,1",Redundant,6.4,8.325,7.5,-1.1,-4.03836,0.272388,0.272388,,,,,,,,,,,,,,,,,,,,,,7.5,8.325,0,0,0,0,0,0,0,0,0,0
Montara FPSO,UNDEFINED,200-WF-71802-01F01,1,1,Internal,Internal Wall Loss,A,,21/02/2016,,Elbow Thickness,,,,,,,6598,,,,13001,"255,255,255,1",,12.7,11.8,11.8,0.9,3.13973,0.286649,0.286649,,,,,,,,,,,,,,,,,,,,,,11.8,12.525,0,0,0,0,0,0,0,0,0,0
Montara FPSO,UNDEFINED,200-WF-71802-01F01,2,1,Internal,Internal Wall Loss,A,,21/02/2016,,Elbow Thickness,,,,,,,6599,,,,13001,"255,255,255,1",,12.7,11.9,11.9,0.8,3.13973,0.254799,0.254799,,,,,,,,,,,,,,,,,,,,,,11.9,12.8,0,0,0,0,0,0,0,0,0,0
Montara FPSO,UNDEFINED,200-WF-71804-01F01,1,1,Internal,Internal Wall Loss,A,,21/02/2016,,Elbow Thickness,,,,,,,6600,,,,13001,"255,255,255,1",,12.7,11.6,11.6,1.1,3.13973,0.350349,0.350349,,,,,,,,,,,,,,,,,,,,,,11.6,12.025,0,0,0,0,0,0,0,0,0,0
Montara FPSO,UNDEFINED,200-WF-71804-01F01,4,1,Internal,Internal Wall Loss,A,,21/02/2016,,Piping Thickness,,,,,,,6601,,,,13001,"255,255,255,1",,12.7,12,12,0.7,3.13973,0.222949,0.222949,,,,,,,,,,,,,,,,,,,,,,12,13.425,0,0,0,0,0,0,0,0,0,0
Montara FPSO,UNDEFINED,200-WF-71804-01F01,5,1,Internal,Internal Wall Loss,A,,21/02/2016,,Piping Thickness,,,,,,,6602,,,,13001,"255,255,255,1",,12.7,13.9,13.9,-1.2,3.13973,-0.382199,-0.382199,,,,,,,,,,,,,,,,,,,,,,13.9,14.325,0,0,0,0,0,0,0,0,0,0
Montara FPSO,UNDEFINED,200-WF-71821-1CG,1,1,Internal,Internal Wall Loss,A,,23/02/2016,,Piping Thickness,,,,,,,6603,,,,13001,"255,255,255,1",,17.45,19.4,19.4,-1.95,3.14521,-0.619991,-0.619991,,,,,,,,,,,,,,,,,,,,,,19.4,19.8,0,0,0,0,0,0,0,0,0,0
Montara FPSO,UNDEFINED,200-WF-71821-1CG,2,1,Internal,Internal Wall Loss,A,,23/02/2016,,Elbow Thickness,,,,,,,6604,,,,13001,"255,255,255,1",,17.45,17.6,17.6,-0.15,3.14521,-0.0476915,-0.0476915,,,,,,,,,,,,,,,,,,,,,,17.6,19.3,0,0,0,0,0,0,0,0,0,0
Montara FPSO,UNDEFINED,200-WF-71821-1CG,3,1,Internal,Internal Wall Loss,A,,23/02/2016,,Elbow Thickness,,,,,,,6605,,,,13001,"255,255,255,1",,17.45,18.4,18.4,-0.949999,3.14521,-0.302047,-0.302047,,,,,,,,,,,,,,,,,,,,,,18.4,19.175,0,0,0,0,0,0,0,0,0,0
Montara FPSO,UNDEFINED,200-WF-71821-1CG,4,1,Internal,Internal Wall Loss,A,,23/02/2016,,Elbow Thickness,,,,,,,6606,,,,13001,"255,255,255,1",,17.45,18.4,18.4,-0.949999,3.14521,-0.302047,-0.302047,,,,,,,,,,,,,,,,,,,,,,18.4,19.6,0,0,0,0,0,0,0,0,0,0
Montara FPSO,UNDEFINED,200-WS-50822-1CG,1,1,Internal,Internal Wall Loss,A,,10/06/2015,,Elbow Thickness,,,,,,,6607,,,,13001,"255,255,255,1",,8.179,5.5,5.5,2.679,2.43836,1.09869,1.09869,,,,,,,,,,,,,,,,,,,,,,5.5,6.8,3,1,1,0,0,0,0,0,0,0
Montara FPSO,UNDEFINED,200-WS-50822-1CG,"1.1	",1,Internal,Internal Wall Loss,A,,16/02/2016,,Piping Thickness,,,,,,,6608,,,,13001,"255,255,255,1",,17.45,15.7,15.7,1.75,3.12603,0.559816,0.559816,,,,,,,,,,,,,,,,,,,,,,15.7,16.325,1,0,0,0,0,0,0,0,0,0
Montara FPSO,UNDEFINED,200-WS-50822-1CG,"1.2	",1,Internal,Internal Wall Loss,A,,22/02/2016,,Elbow Thickness,,,,,,,6609,,,,13001,"255,255,255,1",,15.088,15.3,15.3,-0.212,3.14247,-0.0674629,-0.0674629,,,,,,,,,,,,,,,,,,,,,,15.3,15.775,0,0,0,0,0,0,0,0,0,0
Montara FPSO,UNDEFINED,200-WS-50822-1CG,14,1,Internal,Internal Wall Loss,A,,21/06/2015,,Piping Thickness,,,,,,,6619,,,,13001,"255,255,255,1",,12.7,15.9,15.9,-3.2,2.46849,-1.29634,-1.29634,,,,,,,,,,,,,,,,,,,,,,15.9,16.075,0,0,0,0,0,0,0,0,0,0
Montara FPSO,UNDEFINED,200-WS-50822-1CG,"14.1	",1,Internal,Internal Wall Loss,A,,16/02/2016,,Elbow Thickness,,,,,,,6620,,,,13001,"255,255,255,1",,17.45,15.7,15.7,1.75,3.12603,0.559816,0.559816,,,,,,,,,,,,,,,,,,,,,,15.7,16.1,1,0,0,0,0,0,0,0,0,0
Montara FPSO,UNDEFINED,200-WS-50822-1CG,15,1,Internal,Internal Wall Loss,A,,21/06/2015,,Piping Thickness,,,,,,,6621,,,,13001,"255,255,255,1",,12.7,14,14,-1.3,2.46849,-0.526637,-0.526637,,,,,,,,,,,,,,,,,,,,,,14,15.325,0,0,0,0,0,0,0,0,0,0
Montara FPSO,UNDEFINED,200-WS-50822-1CG,"15.1	",1,Internal,Internal Wall Loss,A,,16/02/2016,,Elbow Thickness,,,,,,,6622,,,,13001,"255,255,255,1",,17.45,14.5,14.5,2.95,3.12603,0.94369,0.94369,,,,,,,,,,,,,,,,,,,,,,14.5,15.625,1,0,0,0,0,0,0,0,0,0
Montara FPSO,UNDEFINED,200-WS-50822-1CG,16,1,Internal,Internal Wall Loss,A,,21/06/2015,,Piping Thickness,,,,,,,6623,,,,13001,"255,255,255,1",,12.7,15.5,15.5,-2.8,2.46849,-1.1343,-1.1343,,,,,,,,,,,,,,,,,,,,,,15.5,15.85,0,0,0,0,0,0,0,0,0,0
Montara FPSO,UNDEFINED,200-WS-50822-1CG,17,1,Internal,Internal Wall Loss,A,,6/10/2015,,Piping Thickness,,,,,,,6624,Nominal diameter actually 550,,,13001,"255,255,255,1",,12.7,15.8,15.8,-3.1,2.76164,-1.12252,-1.12252,,,,,,,,,,,,,,,,,,,,,,15.8,16.65,0,0,0,0,0,0,0,0,0,0
Montara FPSO,UNDEFINED,200-WS-50822-1CG,2,1,Internal,Internal Wall Loss,A,,10/06/2015,,Elbow Thickness,,,,,,,6610,,,,13001,"255,255,255,1",,8.179,3,3,5.179,2.43836,2.12397,2.12397,,,,,,,,,,,,,,,,,,,,,,3,4.55,4,3,3,3,2,1,0,0,0,0
Montara FPSO,UNDEFINED,200-WS-50822-1CG,2,2,Internal,Internal Wall Loss,A,,21/02/2016,,Elbow Thickness,,,,,,,6611,,,,13001,"255,255,255,1",,12.7,12.1,12.1,-9.1,0.70137,-12.9746,0.191099,,,,,,,,,,,,,,,,,,,,,,12.1,14.9,0,0,0,0,0,0,0,0,0,0
Montara FPSO,UNDEFINED,200-WS-50822-1CG,3,1,Internal,Internal Wall Loss,A,,10/06/2015,,Elbow Thickness,,,,,,,6612,,,,13001,"255,255,255,1",,8.179,5.7,5.7,2.479,2.43836,1.01667,1.01667,,,,,,,,,,,,,,,,,,,,,,5.7,6.55,4,1,1,0,0,0,0,0,0,0
Montara FPSO,UNDEFINED,200-WS-50822-1CG,35,1,Internal,Internal Wall Loss,A,,21/06/2015,,Piping Thickness,,,,,,,6625,,,,13001,"255,255,255,1",,,15.6,15.6,,2.46849,,,,,,,,,,,,,,,,,,,,,,,,15.6,15.975,0,0,0,0,0,0,0,0,0,0
Montara FPSO,UNDEFINED,200-WS-50822-1CG,4,1,Internal,Internal Wall Loss,A,,10/06/2015,,Elbow Thickness,,,,,,,6613,,,,13001,"255,255,255,1",,8.179,4.7,4.7,3.479,2.43836,1.42678,1.42678,,,,,,,,,,,,,,,,,,,,,,4.7,5.525,4,3,3,1,0,0,0,0,0,0
Montara FPSO,UNDEFINED,200-WS-50822-1CG,5,1,Internal,Internal Wall Loss,A,,10/06/2015,,Piping Thickness,,,,,,,6614,,,,13001,"255,255,255,1",,8.179,7.2,7.2,0.979,2.43836,0.4015,0.4015,,,,,,,,,,,,,,,,,,,,,,7.2,8.025,1,0,0,0,0,0,0,0,0,0
Montara FPSO,UNDEFINED,200-WS-50822-1CG,6,1,Internal,Internal Wall Loss,A,,10/06/2015,,Piping Thickness,,,,,,,6615,,,,13001,"255,255,255,1",,8.179,4.9,4.9,3.279,2.43836,1.34476,1.34476,,,,,,,,,,,,,,,,,,,,,,4.9,5.8,4,3,2,1,0,0,0,0,0,0
Montara FPSO,UNDEFINED,200-WS-50822-1CG,7,1,Internal,Internal Wall Loss,A,,10/06/2015,,Elbow Thickness,,,,,,,6616,,,,13001,"255,255,255,1",,8.179,5.3,5.3,2.879,2.43836,1.18071,1.18071,,,,,,,,,,,,,,,,,,,,,,5.3,6.575,4,1,1,0,0,0,0,0,0,0
Montara FPSO,UNDEFINED,200-WS-50822-1CG,8,1,Internal,Internal Wall Loss,A,,10/06/2015,,Elbow Thickness,,,,,,,6617,,,,13001,"255,255,255,1",,8.179,3.7,3.7,4.479,2.43836,1.83689,1.83689,,,,,,,,,,,,,,,,,,,,,,3.7,6.075,4,2,1,1,1,0,0,0,0,0
Montara FPSO,UNDEFINED,200-WS-50822-1CG,9,1,Internal,Internal Wall Loss,A,,10/06/2015,,Elbow Thickness,,,,,,,6618,,,,13001,"255,255,255,1",,8.179,6.5,6.5,1.679,2.43836,0.688579,0.688579,,,,,,,,,,,,,,,,,,,,,,6.5,6.85,4,1,0,0,0,0,0,0,0,0
Montara FPSO,23-HA-102 (shell),23-HA-102 (shell),10,1,External,Compliance,A,,29/10/2018,,Associated Pipework Deformation,,,,P208314,Patrick Hunter,Applus,1853,,YES,,13001,"255,255,255,1",Topsides - Vessels,,,,,5.8274,,,,,,,,,,,,,,,,,,,,,,,,,,,,,,,,,,,
Montara FPSO,23-HA-102 (shell),23-HA-102 (shell),11,1,External,Compliance,A,,29/10/2018,,Associated Pipework External Corrosion,,,,P208314,Patrick Hunter,Applus,1854,,YES,,13001,"255,255,255,1",Topsides - Vessels,,,,,5.8274,,,,,,,,,,,,,,,,,,,,,,,,,,,,,,,,,,,
Montara FPSO,23-HA-102 (shell),23-HA-102 (shell),12,1,External,Compliance,A,,29/10/2018,,Associated Pipework Pipe Supports,,,,P208314,Patrick Hunter,Applus,1855,,YES,,13001,"255,255,255,1",Topsides - Vessels,,,,,5.8274,,,,,,,,,,,,,,,,,,,,,,,,,,,,,,,,,,,
Montara FPSO,23-HA-102 (shell),23-HA-102 (shell),16,1,External,Compliance,A,,29/10/2018,,Deformation,,,,P208314,Patrick Hunter,Applus,1856,,YES,,13001,"255,255,255,1",Topsides - Vessels,,,,,5.8274,,,,,,,,,,,,,,,,,,,,,,,,,,,,,,,,,,,
Montara FPSO,23-HA-102 (shell),23-HA-102 (shell),20,1,External,Compliance,A,,29/10/2018,,Earth Connection,,,,P208314,Patrick Hunter,Applus,1857,,YES,,13001,"255,255,255,1",Topsides - Vessels,,,,,5.8274,,,,,,,,,,,,,,,,,,,,,,,,,,,,,,,,,,,
Montara FPSO,23-HA-102 (shell),23-HA-102 (shell),21,1,External,Compliance,A,,29/10/2018,,External Coating,,,,P208314,Patrick Hunter,Applus,1858,,YES,,13001,"255,255,255,1",Topsides - Vessels,,,,,5.8274,,,,,,,,,,,,,,,,,,,,,,,,,,,,,,,,,,,
Montara FPSO,23-HA-102 (shell),23-HA-102 (shell),22,1,External,Compliance,A,,29/10/2018,,External Discolouration,,,,P208314,Patrick Hunter,Applus,1859,Coating throughout vessel is satisfactory. However there is surface rust staining on S/end of vessel on top,YES,,13001,"255,255,255,1",Topsides - Vessels,,,,,5.8274,,,,,,,,,,,,,,,,,,,,,,,,,,,,,,,,,,,
Montara FPSO,23-HA-102 (shell),23-HA-102 (shell),23,1,External,Compliance,A,,29/10/2018,,External Weld Defects,,,,P208314,Patrick Hunter,Applus,1860,,YES,,13001,"255,255,255,1",Topsides - Vessels,,,,,5.8274,,,,,,,,,,,,,,,,,,,,,,,,,,,,,,,,,,,
Montara FPSO,23-HA-102 (shell),23-HA-102 (shell),24,1,External,Compliance,A,,29/10/2018,,Flanges / Bolting,,,,P208314,Patrick Hunter,Applus,1861,,YES,,13001,"255,255,255,1",Topsides - Vessels,,,,,5.8274,,,,,,,,,,,,,,,,,,,,,,,,,,,,,,,,,,,
Montara FPSO,23-HA-102 (shell),23-HA-102 (shell),32,1,External,Compliance,A,,29/10/2018,,Leaks,,,,P208314,Patrick Hunter,Applus,1862,,YES,,13001,"255,255,255,1",Topsides - Vessels,,,,,5.8274,,,,,,,,,,,,,,,,,,,,,,,,,,,,,,,,,,,
Montara FPSO,23-HA-102 (shell),23-HA-102 (shell),33,1,External,Compliance,A,,29/10/2018,,Mechanical Damage,,,,P208314,Patrick Hunter,Applus,1863,,YES,,13001,"255,255,255,1",Topsides - Vessels,,,,,5.8274,,,,,,,,,,,,,,,,,,,,,,,,,,,,,,,,,,,
Montara FPSO,23-HA-102 (shell),23-HA-102 (shell),34,1,External,Compliance,A,,29/10/2018,,Name Plate,,,,P208314,Patrick Hunter,Applus,1864,,YES,,13001,"255,255,255,1",Topsides - Vessels,,,,,5.8274,,,,,,,,,,,,,,,,,,,,,,,,,,,,,,,,,,,
Montara FPSO,23-HA-102 (shell),23-HA-102 (shell),35,1,External,Compliance,A,,29/10/2018,,Openings - Manways Davits,,,,P208314,Patrick Hunter,Applus,1865,,YES,,13001,"255,255,255,1",Topsides - Vessels,,,,,5.8274,,,,,,,,,,,,,,,,,,,,,,,,,,,,,,,,,,,
Montara FPSO,23-HA-102 (shell),23-HA-102 (shell),36,1,External,Compliance,A,,29/10/2018,,Openings - Manways Hinges,,,,P208314,Patrick Hunter,Applus,1866,,YES,,13001,"255,255,255,1",Topsides - Vessels,,,,,5.8274,,,,,,,,,,,,,,,,,,,,,,,,,,,,,,,,,,,
Montara FPSO,23-HA-102 (shell),23-HA-102 (shell),37,1,External,Compliance,A,,29/10/2018,,Openings - Manways Quick-Acting Closures,,,,P208314,Patrick Hunter,Applus,1867,,YES,,13001,"255,255,255,1",Topsides - Vessels,,,,,5.8274,,,,,,,,,,,,,,,,,,,,,,,,,,,,,,,,,,,
Montara FPSO,23-HA-102 (shell),23-HA-102 (shell),38,1,External,Compliance,A,,29/10/2018,,Pipework Vibration,,,,P208314,Patrick Hunter,Applus,1868,,YES,,13001,"255,255,255,1",Topsides - Vessels,,,,,5.8274,,,,,,,,,,,,,,,,,,,,,,,,,,,,,,,,,,,
Montara FPSO,23-HA-102 (shell),23-HA-102 (shell),40,1,External,Compliance,A,,29/10/2018,,Pressure Gauge On-line Reading,,,,P208314,Patrick Hunter,Applus,1869,,YES,,13001,"255,255,255,1",Topsides - Vessels,,,,,5.8274,,,,,,,,,,,,,,,,,,,,,,,,,,,,,,,,,,,
Montara FPSO,23-HA-102 (shell),23-HA-102 (shell),42,1,External,Compliance,A,,29/10/2018,,PSV Calibration Exp Date,,,,P208314,Patrick Hunter,Applus,1870,,YES,,13001,"255,255,255,1",Topsides - Vessels,,,,,5.8274,,,,,,,,,,,,,,,,,,,,,,,,,,,,,,,,,,,
Montara FPSO,23-HA-102 (shell),23-HA-102 (shell),43,1,External,Compliance,A,,29/10/2018,,PSV Correct Set Pressure,,,,P208314,Patrick Hunter,Applus,1871,,YES,,13001,"255,255,255,1",Topsides - Vessels,,,,,5.8274,,,,,,,,,,,,,,,,,,,,,,,,,,,,,,,,,,,
Montara FPSO,23-HA-102 (shell),23-HA-102 (shell),44,1,External,Compliance,A,,29/10/2018,,PSV Discharge Line,,,,P208314,Patrick Hunter,Applus,1872,,YES,,13001,"255,255,255,1",Topsides - Vessels,,,,,5.8274,,,,,,,,,,,,,,,,,,,,,,,,,,,,,,,,,,,
Montara FPSO,23-HA-102 (shell),23-HA-102 (shell),45,1,External,Compliance,A,,29/10/2018,,PSV Leaks,,,,P208314,Patrick Hunter,Applus,1873,,YES,,13001,"255,255,255,1",Topsides - Vessels,,,,,5.8274,,,,,,,,,,,,,,,,,,,,,,,,,,,,,,,,,,,
Montara FPSO,23-HA-102 (shell),23-HA-102 (shell),46,1,External,Compliance,A,,29/10/2018,,PSV Mechanical Damage,,,,P208314,Patrick Hunter,Applus,1874,,YES,,13001,"255,255,255,1",Topsides - Vessels,,,,,5.8274,,,,,,,,,,,,,,,,,,,,,,,,,,,,,,,,,,,
Montara FPSO,23-HA-102 (shell),23-HA-102 (shell),47,1,External,Compliance,A,,29/10/2018,,PSV Other,,,,P208314,Patrick Hunter,Applus,1875,,YES,,13001,"255,255,255,1",Topsides - Vessels,,,,,5.8274,,,,,,,,,,,,,,,,,,,,,,,,,,,,,,,,,,,
Montara FPSO,23-HA-102 (shell),23-HA-102 (shell),49,1,External,Compliance,A,,29/10/2018,,PSV Tag & Serial No,,,,P208314,Patrick Hunter,Applus,1876,,YES,,13001,"255,255,255,1",Topsides - Vessels,,,,,5.8274,,,,,,,,,,,,,,,,,,,,,,,,,,,,,,,,,,,
Montara FPSO,23-HA-102 (shell),23-HA-102 (shell),50,1,External,Compliance,A,,29/10/2018,,Support Corrosion,,,,P208314,Patrick Hunter,Applus,1877,,YES,,13001,"255,255,255,1",Topsides - Vessels,,,,,5.8274,,,,,,,,,,,,,,,,,,,,,,,,,,,,,,,,,,,
Montara FPSO,23-HA-102 (shell),23-HA-102 (shell),51,1,External,Compliance,A,,29/10/2018,,Support Cracking,,,,P208314,Patrick Hunter,Applus,1878,,YES,,13001,"255,255,255,1",Topsides - Vessels,,,,,5.8274,,,,,,,,,,,,,,,,,,,,,,,,,,,,,,,,,,,
Montara FPSO,23-HA-102 (shell),23-HA-102 (shell),52,1,External,Compliance,A,,29/10/2018,,Support Deflection / Subsidence,,,,P208314,Patrick Hunter,Applus,1879,,YES,,13001,"255,255,255,1",Topsides - Vessels,,,,,5.8274,,,,,,,,,,,,,,,,,,,,,,,,,,,,,,,,,,,
Montara FPSO,23-HA-102 (shell),23-HA-102 (shell),53,1,External,Compliance,A,,29/10/2018,,Support Foundation,,,,P208314,Patrick Hunter,Applus,1880,,YES,,13001,"255,255,255,1",Topsides - Vessels,,,,,5.8274,,,,,,,,,,,,,,,,,,,,,,,,,,,,,,,,,,,
Montara FPSO,23-HA-102 (shell),23-HA-102 (shell),54,1,External,Compliance,A,,29/10/2018,,Support Vibration,,,,P208314,Patrick Hunter,Applus,1881,,YES,,13001,"255,255,255,1",Topsides - Vessels,,,,,5.8274,,,,,,,,,,,,,,,,,,,,,,,,,,,,,,,,,,,
Montara FPSO,23-HA-102 (shell),23-HA-102 (shell),57,1,External,Compliance,A,,29/10/2018,,Valve and Fitting Mechanical damage,,,,P208314,Patrick Hunter,Applus,1882,,YES,,13001,"255,255,255,1",Topsides - Vessels,,,,,5.8274,,,,,,,,,,,,,,,,,,,,,,,,,,,,,,,,,,,
Montara FPSO,23-HA-102 (shell),23-HA-102 (shell),58,1,External,Compliance,A,,29/10/2018,,Vessel Vibration,,,,P208314,Patrick Hunter,Applus,1883,,YES,,13001,"255,255,255,1",Topsides - Vessels,,,,,5.8274,,,,,,,,,,,,,,,,,,,,,,,,,,,,,,,,,,,
Montara FPSO,23-HA-102 (shell),23-HA-102 (shell),9,1,External,Atmospheric Corrosion,A,,29/10/2018,,External Corrosion,,,,P208314,Patrick Hunter,Applus,1852,,NIL,,13001,"255,255,255,1",Topsides - Vessels,,,,,5.8274,,,,,,,,,,,,,,,,,,,,,,,,,,,,,,,,,,,
Montara FPSO,UNDEFINED,25-DO-62300-01C02,5,1,Internal,Internal Wall Loss,A,,21/05/2015,,Piping Thickness,,,,,,,6901,,,,13001,"255,255,255,1",,7.137,10.1,10.1,-2.963,2.38356,-1.2431,-1.2431,,,,,,,,,,,,,,,,,,,,,,10.1,11.125,0,0,0,0,0,0,0,0,0,0
Montara FPSO,UNDEFINED,25-DO-62301-01C02,3,1,Internal,Internal Wall Loss,A,,22/05/2015,,Piping Thickness,,,,,,,6902,,,,13001,"255,255,255,1",,6.35,9.1,9.1,-2.75,2.3863,-1.15241,-1.15241,,,,,,,,,,,,,,,,,,,,,,9.1,9.275,0,0,0,0,0,0,0,0,0,0
Montara FPSO,UNDEFINED,25-DO-62832-1CS,1,1,Internal,Internal Wall Loss,A,,6/08/2015,,Elbow Thickness,,,,,,,6903,,,,13001,"255,255,255,1",,6.35,4.3,4.3,2.05,2.59452,0.790127,0.790127,,,,,,,,,,,,,,,,,,,,,,4.3,4.475,4,4,1,0,0,0,0,0,0,0
Montara FPSO,UNDEFINED,25-DO-62832-1CS,2,1,Internal,Internal Wall Loss,A,,6/08/2015,,Elbow Thickness,,,,,,,6904,,,,13001,"255,255,255,1",,6.35,4.4,4.4,1.95,2.59452,0.751584,0.751584,,,,,,,,,,,,,,,,,,,,,,4.4,4.4,4,4,4,0,0,0,0,0,0,0
Montara FPSO,UNDEFINED,25-DO-62832-1CS,3,1,Internal,Internal Wall Loss,A,,6/08/2015,,Elbow Thickness,,,,,,,6905,,,,13001,"255,255,255,1",,6.35,4.3,4.3,2.05,2.59452,0.790127,0.790127,,,,,,,,,,,,,,,,,,,,,,4.3,4.35,4,4,4,0,0,0,0,0,0,0
Montara FPSO,UNDEFINED,25-DO-62832-1CS,4,1,Internal,Internal Wall Loss,A,,6/08/2015,,Elbow Thickness,,,,,,,6906,,,,13001,"255,255,255,1",,6.35,4.2,4.2,2.15,2.59452,0.82867,0.82867,,,,,,,,,,,,,,,,,,,,,,4.2,4.35,4,4,3,0,0,0,0,0,0,0
Montara FPSO,UNDEFINED,25-DO-62832-1CS,5,1,Internal,Internal Wall Loss,A,,6/08/2015,,Elbow Thickness,,,,,,,6907,,,,13001,"255,255,255,1",,6.35,4.3,4.3,2.05,2.59452,0.790127,0.790127,,,,,,,,,,,,,,,,,,,,,,4.3,4.325,4,4,4,0,0,0,0,0,0,0
Montara FPSO,UNDEFINED,25-DO-62832-1CS,6,1,Internal,Internal Wall Loss,A,,6/08/2015,,Elbow Thickness,,,,,,,6908,,,,13001,"255,255,255,1",,6.35,4.3,4.3,2.05,2.59452,0.790127,0.790127,,,,,,,,,,,,,,,,,,,,,,4.3,4.325,4,4,4,0,0,0,0,0,0,0
Montara FPSO,UNDEFINED,25-DO-62832-1CS,7,1,Internal,Internal Wall Loss,A,,6/08/2015,,Elbow Thickness,,,,,,,6909,,,,13001,"255,255,255,1",,6.35,4.3,4.3,2.05,2.59452,0.790127,0.790127,,,,,,,,,,,,,,,,,,,,,,4.3,4.35,4,4,4,0,0,0,0,0,0,0
Montara FPSO,FPSO-CL-MA-OH-01,25-OH-65807-1CS,1,1,External,External Wall Loss,A,,15/12/2018,DO369-17 UTM-087,Piping Thickness,,NO,,,"L. Townsend, J. Marris",DITS,1884,-,,,13001,"255,255,255,1",Marine - Piping,6,4,4,2,28.9726,0.0690307,0.0690307,,,,,,,,,,,,,,,,,,,,,,,,,,,,,,,,,
Montara FPSO,FPSO-CL-MA-OH-01,25-OH-65807-1CS,2,1,External,External Wall Loss,A,,15/12/2018,DO369-17 UTM-087,Piping Thickness,,NO,,,"L. Townsend, J. Marris",DITS,1885,-,,,13001,"255,255,255,1",Marine - Piping,5.7,4.7,4.7,1,28.9726,0.0345154,0.0345154,,,,,,,,,,,,,,,,,,,,,,,,,,,,,,,,,
Montara FPSO,FPSO-CL-MA-OH-01,25-OH-65807-1CS,3,1,External,External Wall Loss,A,,15/12/2018,DO369-17 UTM-087,Piping Thickness,,NO,,,"L. Townsend, J. Marris",DITS,1886,-,,,13001,"255,255,255,1",Marine - Piping,6,5.7,5.7,0.3,28.9726,0.0103546,0.0103546,,,,,,,,,,,,,,,,,,,,,,,,,,,,,,,,,
Montara FPSO,FPSO-CL-MA-OH-01,25-OH-65807-1CS,4,1,External,External Wall Loss,A,,15/12/2018,DO369-17 UTM-087,Piping Thickness,,NO,,,"L. Townsend, J. Marris",DITS,1887,-,,,13001,"255,255,255,1",Marine - Piping,6.3,5.3,5.3,1,28.9726,0.0345154,0.0345154,,,,,,,,,,,,,,,,,,,,,,,,,,,,,,,,,
Montara FPSO,FPSO-CL-MA-OH-01,25-OH-65808-1CS,1,1,External,External Wall Loss,A,,15/12/2018,DO369-17 UTM-087,Piping Thickness,,NO,,,"L. Townsend, J. Marris",DITS,1888,-,,,13001,"255,255,255,1",Marine - Piping,6,5.8,5.8,0.2,28.9726,0.00690307,0.00690307,,,,,,,,,,,,,,,,,,,,,,,,,,,,,,,,,
Montara FPSO,FPSO-CL-MA-OH-01,25-OH-65808-1CS,2,1,External,External Wall Loss,A,,15/12/2018,DO369-17 UTM-087,Piping Thickness,,NO,,,"L. Townsend, J. Marris",DITS,1889,-,,,13001,"255,255,255,1",Marine - Piping,6,4,4,2,28.9726,0.0690307,0.0690307,,,,,,,,,,,,,,,,,,,,,,,,,,,,,,,,,
Montara FPSO,FPSO-CL-MA-OH-01,25-OH-65808-1CS,3,1,External,External Wall Loss,A,,15/12/2018,DO369-17 UTM-087,Piping Thickness,,NO,,,"L. Townsend, J. Marris",DITS,1890,-,,,13001,"255,255,255,1",Marine - Piping,6,5.7,5.7,0.3,28.9726,0.0103546,0.0103546,,,,,,,,,,,,,,,,,,,,,,,,,,,,,,,,,
Montara FPSO,FPSO-CL-MA-OH-01,25-OH-65808-1CS,4,1,External,External Wall Loss,A,,15/12/2018,DO369-17 UTM-087,Piping Thickness,,NO,,,"L. Townsend, J. Marris",DITS,1891,-,,,13001,"255,255,255,1",Marine - Piping,6.3,5,5,1.3,28.9726,0.04487,0.04487,,,,,,,,,,,,,,,,,,,,,,,,,,,,,,,,,
Montara FPSO,FPSO-CL-MA-OH-01,25-OH-65809-1CS,1,1,External,External Wall Loss,A,,15/12/2018,DO369-17 UTM-087,Piping Thickness,,NO,,,"L. Townsend, J. Marris",DITS,1892,-,,,13001,"255,255,255,1",Marine - Piping,6,4.9,4.9,1.1,28.9726,0.0379669,0.0379669,,,,,,,,,,,,,,,,,,,,,,,,,,,,,,,,,
Montara FPSO,FPSO-CL-MA-OH-01,25-OH-65809-1CS,2,1,External,External Wall Loss,A,,15/12/2018,DO369-17 UTM-087,Piping Thickness,,NO,,,"L. Townsend, J. Marris",DITS,1893,-,,,13001,"255,255,255,1",Marine - Piping,4.5,4.4,4.4,0.0999999,28.9726,0.00345153,0.00345153,,,,,,,,,,,,,,,,,,,,,,,,,,,,,,,,,
Montara FPSO,FPSO-CL-MA-OH-01,25-OH-65810-1CS,1,1,External,External Wall Loss,A,,15/12/2018,DO369-17 UTM-087,Piping Thickness,,NO,,,"L. Townsend, J. Marris",DITS,1894,-,,,13001,"255,255,255,1",Marine - Piping,6,5.7,5.7,0.3,28.9726,0.0103546,0.0103546,,,,,,,,,,,,,,,,,,,,,,,,,,,,,,,,,
Montara FPSO,FPSO-CL-MA-OH-01,25-OH-65810-1CS,2,1,External,External Wall Loss,A,,15/12/2018,DO369-17 UTM-087,Piping Thickness,,NO,,,"L. Townsend, J. Marris",DITS,1895,-,,,13001,"255,255,255,1",Marine - Piping,6,5.3,5.3,0.7,28.9726,0.0241608,0.0241608,,,,,,,,,,,,,,,,,,,,,,,,,,,,,,,,,
Montara FPSO,FPSO-CL-MA-OH-01,25-OH-65811-1CS,1,1,External,External Wall Loss,A,,15/12/2018,DO369-17 UTM-087,Piping Thickness,,NO,,,"L. Townsend, J. Marris",DITS,1896,Corrosion Throughout whole of the Line. Area of 30 x30mm with a reading of 3.7mm.,,,13001,"255,255,255,1",Marine - Piping,6,3.7,3.7,2.3,28.9726,0.0793853,0.0793853,,,,,,,,,,,,,,,,,,,,,,,,,,,,,,,,,
Montara FPSO,FPSO-CL-MA-OH-01,25-OH-65812-1CS,1,1,External,External Wall Loss,A,,15/12/2018,DO369-17 UTM-087,Piping Thickness,,NO,,,"L. Townsend, J. Marris",DITS,1897,Corrosion Throughout whole of the Line.,,,13001,"255,255,255,1",Marine - Piping,6,4.8,4.8,1.2,28.9726,0.0414184,0.0414184,,,,,,,,,,,,,,,,,,,,,,,,,,,,,,,,,
Montara FPSO,FPSO-CL-MA-OH-01,25-OH-65813-1CS,1,1,External,External Wall Loss,A,,15/12/2018,DO369-17 UTM-087,Piping Thickness,,NO,,,"L. Townsend, J. Marris",DITS,1898,"Corrosion throughout the whole of the line.
Severe corrosion on the lower section.",,,13001,"255,255,255,1",Marine - Piping,6,4.5,4.5,1.5,28.9726,0.051773,0.051773,,,,,,,,,,,,,,,,,,,,,,,,,,,,,,,,,
Montara FPSO,FPSO-CL-MA-OH-01,25-OH-65814-1CS,1,1,External,External Wall Loss,A,,15/12/2018,DO369-17 UTM-087,Piping Thickness,,NO,,,"L. Townsend, J. Marris",DITS,1899,"Corrosion Throughout whole of the Line. Severe corrosion on the lower section.
