Repository: Joshua-W-Adams/data-mapping

# data-mapping
Generic program enabling mapping of one data format to another

## Instructions

1. Install project dependencies as follows

```
Node v10.15.3
```

2. Clone repository to your system using the following command or git desktop.

```
git clone https://github.com/YOUR-USERNAME/YOUR-REPOSITORY
```

3. Install project

```
npm install
```

4. Update configuration data files

```
.\config\data\input.csv
.\config\data\oneToFewColumnMappings
.\config\data\oneToManyColumnMappings
.\config\data\oneToOneColumnMappings
.\config\data\tableFilters
.\config\data\tables
```

5. Update configuration .json file

```
.\config\config.json
```

6. Execute mapping procedure

```

File: config/montara_fpso_topsides_data/map/inspectionIdLookup.csv (part 22 of 59)
FACILITY_ID,LOOP_ID,EQUIPMENT_ID,CML_ID,INSPECTION_ID,STRATEGY_ID,DAMAGE_MECHANISM_ID,INSPECTION_STATUS,ACTION_STATUS,INSPECTION_DATE,INSPECTION_REPORT_NUMBER,CML_TYPE,SCOPE_COMMENTS,PRELIMINARY_RECOMMENDATIONS,INSPECTION_SCOPE,WORK_ORDER,INSPECTOR_NAME,INPECTION_COMPANY,PHOTO,INSPECTION_COMMENTS,EXACT_MATCH,CLOSEST_MATCH,ERROR_CODE,COLOUR_CODE,RESPONSIBLE_SYSTEM,NOMINAL_WALL_THICKNESS_MM,MANUAL_MIN_RWT,MIN_REMAINING_WALL_THICKNESS_MM,WALL_LOSS_MM,SERVICE_YEARS,CORROSION_RATE_SHORT_TERM_MM_YR,CORROSION_RATE_LONG_TERM_MM_YR,OPERATING_TEMPERATURE,COATING_CONDITION,INSULATION_CONDITION,INSULATION_TYPE,HEAT_TRACING,EXTERNAL_ENVIRONMENT,CUI_VALUE,PSV_ASSOC_EQUIP_HAZ_D_OR_E,PSV_CAN_OVER_PRESSURE,PSV_DESIGN_CASE,PSV_EQUIP_FAIL_REPORT_INCIDENT,PSV_COF,PSV_FAIL_TO_DANGER,PSV_NEW_APP_TYPE_SERVICE,PSV_FAIL_NOT_TO_DANGER,PSV_FAIL_LAST_THREE,PSV_POF,PSV_MAY_FAIL_IF_INTERVAL_INCREASED,PSV_INTVL_CHANGE_ALLOW,APPLIED_PSV_INSPECTION_INTERVAL,APPLIED_PSV_INSPECTION_INTERVAL_COMMENTS,GRID_MIN_RWT,AVERAGE_WT,COUNT_10_PERCENT_LOSS,COUNT_20_PERCENT_LOSS,COUNT_30_PERCENT_LOSS,COUNT_40_PERCENT_LOSS,COUNT_50_PERCENT_LOSS,COUNT_60_PERCENT_LOSS,COUNT_70_PERCENT_LOSS,COUNT_80_PERCENT_LOSS,COUNT_90_PERCENT_LOSS,COUNT_100_PERCENT_LOSS
Area of 30 x20mm with a reading of 3.7mm.",,,13001,"255,255,255,1",Marine - Piping,6,3.7,3.7,2.3,28.9726,0.0793853,0.0793853,,,,,,,,,,,,,,,,,,,,,,,,,,,,,,,,,
Montara FPSO,FPSO-CL-MA-OH-01,25-OH-65815-1CS,1,1,External,External Wall Loss,A,,15/12/2018,DO369-17 UTM-087,Piping Thickness,,NO,,,"L. Townsend, J. Marris",DITS,1900,Corrosion Throughout whole of the Line. Area of 20 x20mm with a reading of 3.8mm.,,,13001,"255,255,255,1",Marine - Piping,6.4,3.8,3.8,2.6,28.9726,0.08974,0.08974,,,,,,,,,,,,,,,,,,,,,,,,,,,,,,,,,
Montara FPSO,FPSO-CL-MA-OH-01,25-OH-65816-1CS,1,1,External,External Wall Loss,A,,15/12/2018,DO369-17 UTM-087,Piping Thickness,,NO,,,"L. Townsend, J. Marris",DITS,1901,Corrosion Throughout whole of the Line.,,,13001,"255,255,255,1",Marine - Piping,6.4,4.4,4.4,2,28.9726,0.0690307,0.0690307,,,,,,,,,,,,,,,,,,,,,,,,,,,,,,,,,
Montara FPSO,FPSO-CL-MA-OH-01,25-OH-65817-1CS,1,1,External,External Wall Loss,A,,15/12/2018,DO369-17 UTM-087,Piping Thickness,,NO,,,"L. Townsend, J. Marris",DITS,1902,-,,,13001,"255,255,255,1",Marine - Piping,4.4,3.5,3.5,0.9,28.9726,0.0310638,0.0310638,,,,,,,,,,,,,,,,,,,,,,,,,,,,,,,,,
Montara FPSO,FPSO-CL-MA-OH-01,25-OH-65818-1CS,1,1,External,External Wall Loss,A,,15/12/2018,DO369-17 UTM-087,Piping Thickness,,NO,,,"L. Townsend, J. Marris",DITS,1903,-,,,13001,"255,255,255,1",Marine - Piping,4.2,3.5,3.5,0.7,28.9726,0.0241608,0.0241608,,,,,,,,,,,,,,,,,,,,,,,,,,,,,,,,,
Montara FPSO,FPSO-CL-MA-OH-01,25-OH-65819-1CS,1,1,External,External Wall Loss,A,,15/12/2018,DO369-17 UTM-087,Piping Thickness,,NO,,,"L. Townsend, J. Marris",DITS,1904,No Corrosion Noted,,,13001,"255,255,255,1",Marine - Piping,6.1,5.9,5.9,0.2,28.9726,0.00690307,0.00690307,,,,,,,,,,,,,,,,,,,,,,,,,,,,,,,,,
Montara FPSO,FPSO-CL-MA-OH-01,25-OH-65820-1CS,1,1,External,External Wall Loss,A,,15/12/2018,DO369-17 UTM-087,Piping Thickness,,NO,,,"L. Townsend, J. Marris",DITS,1905,-,,,13001,"255,255,255,1",Marine - Piping,4.4,4.3,4.3,0.0999999,28.9726,0.00345153,0.00345153,,,,,,,,,,,,,,,,,,,,,,,,,,,,,,,,,
Montara FPSO,UNDEFINED,25-WF-71893-01F01,1,1,Internal,Internal Wall Loss,A,,2/03/2016,,Elbow Thickness,,,,,,,6910,,,,13001,"255,255,255,1",,6.35,7,7,-0.65,3.16712,-0.205234,-0.205234,,,,,,,,,,,,,,,,,,,,,,7,7.975,0,0,0,0,0,0,0,0,0,0
Montara FPSO,UNDEFINED,25-WF-71893-01F01,2,1,Internal,Internal Wall Loss,A,,2/03/2016,,Elbow Thickness,,,,,,,6911,,,,13001,"255,255,255,1",,6.35,7.3,7.3,-0.95,3.16712,-0.299957,-0.299957,,,,,,,,,,,,,,,,,,,,,,7.3,8.15,0,0,0,0,0,0,0,0,0,0
Montara FPSO,UNDEFINED,25-WF-71893-01F01,3,1,Internal,Internal Wall Loss,A,,2/03/2016,,Elbow Thickness,,,,,,,6912,,,,13001,"255,255,255,1",,6.35,7.5,7.5,-1.15,3.16712,-0.363106,-0.363106,,,,,,,,,,,,,,,,,,,,,,7.5,8.35,0,0,0,0,0,0,0,0,0,0
Montara FPSO,UNDEFINED,25-WF-71893-01F01,4,1,Internal,Internal Wall Loss,A,,2/03/2016,,Elbow Thickness,,,,,,,6913,,,,13001,"255,255,255,1",,6.35,7.1,7.1,-0.75,3.16712,-0.236808,-0.236808,,,,,,,,,,,,,,,,,,,,,,7.1,7.725,0,0,0,0,0,0,0,0,0,0
Montara FPSO,UNDEFINED,25-WF-71893-01F01,5,1,Internal,Internal Wall Loss,A,,2/03/2016,,Elbow Thickness,,,,,,,6914,,,,13001,"255,255,255,1",,6.35,7.4,7.4,-1.05,3.16712,-0.331531,-0.331531,,,,,,,,,,,,,,,,,,,,,,7.4,8.025,0,0,0,0,0,0,0,0,0,0
Montara FPSO,UNDEFINED,25-WF-71893-01F01,6,1,Internal,Internal Wall Loss,A,,2/03/2016,,Elbow Thickness,,,,,,,6915,,,,13001,"255,255,255,1",,6.35,7.2,7.2,-0.85,3.16712,-0.268382,-0.268382,,,,,,,,,,,,,,,,,,,,,,7.2,7.525,0,0,0,0,0,0,0,0,0,0
Montara FPSO,UNDEFINED,250-CW-33828-1LC,10,1,Internal,Internal Wall Loss,A,,21/06/2015,,Piping Thickness,,,,,,,6632,,,,13001,"255,255,255,1",,12.7,16.1,16.1,-3.4,2.46849,-1.37736,-1.37736,,,,,,,,,,,,,,,,,,,,,,16.1,16.425,0,0,0,0,0,0,0,0,0,0
Montara FPSO,UNDEFINED,250-CW-33828-1LC,11,1,Internal,Internal Wall Loss,A,,21/06/2015,,Piping Thickness,,,,,,,6633,,,,13001,"255,255,255,1",,12.7,15.6,15.6,-2.9,2.46849,-1.17481,-1.17481,,,,,,,,,,,,,,,,,,,,,,15.6,16.25,0,0,0,0,0,0,0,0,0,0
Montara FPSO,UNDEFINED,250-CW-33828-1LC,12,1,Internal,Internal Wall Loss,A,,21/06/2015,,Piping Thickness,,,,,,,6634,,,,13001,"255,255,255,1",,12.7,15.5,15.5,-2.8,2.46849,-1.1343,-1.1343,,,,,,,,,,,,,,,,,,,,,,15.5,16.425,0,0,0,0,0,0,0,0,0,0
Montara FPSO,UNDEFINED,250-CW-33828-1LC,13,1,Internal,Internal Wall Loss,A,,21/06/2015,,Piping Thickness,,,,,,,6635,,,,13001,"255,255,255,1",,12.7,14.9,14.9,-2.2,2.46849,-0.891232,-0.891232,,,,,,,,,,,,,,,,,,,,,,14.9,15.45,0,0,0,0,0,0,0,0,0,0
Montara FPSO,UNDEFINED,250-CW-33828-1LC,17,1,Internal,Internal Wall Loss,A,,21/06/2015,,Piping Thickness,,,,,,,6636,,,,13001,"255,255,255,1",,12.7,15.5,15.5,-2.8,2.46849,-1.1343,-1.1343,,,,,,,,,,,,,,,,,,,,,,15.5,16.25,0,0,0,0,0,0,0,0,0,0
Montara FPSO,UNDEFINED,250-CW-33828-1LC,18,1,Internal,Internal Wall Loss,A,,21/06/2015,,Piping Thickness,,,,,,,6637,,,,13001,"255,255,255,1",,12.7,14.2,14.2,-1.5,2.46849,-0.607658,-0.607658,,,,,,,,,,,,,,,,,,,,,,14.2,15.425,0,0,0,0,0,0,0,0,0,0
Montara FPSO,UNDEFINED,250-CW-33828-1LC,2,1,Internal,Internal Wall Loss,A,,21/06/2015,,Piping Thickness,,,,,,,6628,,,,13001,"255,255,255,1",,12.7,13,13,-0.3,2.46849,-0.121532,-0.121532,,,,,,,,,,,,,,,,,,,,,,13,13.5,0,0,0,0,0,0,0,0,0,0
Montara FPSO,UNDEFINED,250-CW-33828-1LC,21,1,Internal,Internal Wall Loss,A,,21/06/2015,,Piping Thickness,,,,,,,6638,,,,13001,"255,255,255,1",,12.7,15.1,15.1,-2.4,2.46849,-0.972253,-0.972253,,,,,,,,,,,,,,,,,,,,,,15.1,16.325,0,0,0,0,0,0,0,0,0,0
Montara FPSO,UNDEFINED,250-CW-33828-1LC,22,1,Internal,Internal Wall Loss,A,,21/06/2015,,Piping Thickness,,,,,,,6639,,,,13001,"255,255,255,1",,12.7,15,15,-2.3,2.46849,-0.931743,-0.931743,,,,,,,,,,,,,,,,,,,,,,15,16.175,0,0,0,0,0,0,0,0,0,0
Montara FPSO,UNDEFINED,250-CW-33828-1LC,23,1,Internal,Internal Wall Loss,A,,21/06/2015,,Piping Thickness,,,,,,,6640,,,,13001,"255,255,255,1",,12.7,16.6,16.6,-3.9,2.46849,-1.57991,-1.57991,,,,,,,,,,,,,,,,,,,,,,16.6,17.85,0,0,0,0,0,0,0,0,0,0
Montara FPSO,UNDEFINED,250-CW-33828-1LC,24,1,Internal,Internal Wall Loss,A,,21/06/2015,,Piping Thickness,,,,,,,6641,,,,13001,"255,255,255,1",,12.7,17.5,17.5,-4.8,2.46849,-1.94451,-1.94451,,,,,,,,,,,,,,,,,,,,,,17.5,18.4,0,0,0,0,0,0,0,0,0,0
Montara FPSO,UNDEFINED,250-CW-33828-1LC,26,1,Internal,Internal Wall Loss,A,,21/06/2015,,Elbow Thickness,,,,,,,6642,,,,13001,"255,255,255,1",,12.7,12.7,12.7,0,2.46849,0,0,,,,,,,,,,,,,,,,,,,,,,12.7,13.725,0,0,0,0,0,0,0,0,0,0
Montara FPSO,UNDEFINED,250-CW-33828-1LC,27,1,Internal,Internal Wall Loss,A,,21/06/2015,,Elbow Thickness,,,,,,,6643,,,,13001,"255,255,255,1",,12.7,13.7,13.7,-1,2.46849,-0.405105,-0.405105,,,,,,,,,,,,,,,,,,,,,,13.7,14.325,0,0,0,0,0,0,0,0,0,0
Montara FPSO,UNDEFINED,250-CW-33828-1LC,30,1,Internal,Internal Wall Loss,A,,21/06/2015,,Elbow Thickness,,,,,,,6644,,,,13001,"255,255,255,1",,12.7,14.7,14.7,-2,2.46849,-0.810211,-0.810211,,,,,,,,,,,,,,,,,,,,,,14.7,15.1,0,0,0,0,0,0,0,0,0,0
Montara FPSO,UNDEFINED,250-CW-33828-1LC,31,1,Internal,Internal Wall Loss,A,,21/06/2015,,Piping Thickness,,,,,,,6645,,,,13001,"255,255,255,1",,12.7,15.6,15.6,-2.9,2.46849,-1.17481,-1.17481,,,,,,,,,,,,,,,,,,,,,,15.6,16.025,0,0,0,0,0,0,0,0,0,0
Montara FPSO,UNDEFINED,250-CW-33828-1LC,32,1,Internal,Internal Wall Loss,A,,21/06/2015,,Piping Thickness,,,,,,,6646,,,,13001,"255,255,255,1",,12.7,15.7,15.7,-3,2.46849,-1.21532,-1.21532,,,,,,,,,,,,,,,,,,,,,,15.7,16.7,0,0,0,0,0,0,0,0,0,0
Montara FPSO,UNDEFINED,250-CW-33828-1LC,33,1,Internal,Internal Wall Loss,A,,21/06/2015,,Elbow Thickness,,,,,,,6647,,,,13001,"255,255,255,1",,12.7,14,14,-1.3,2.46849,-0.526637,-0.526637,,,,,,,,,,,,,,,,,,,,,,14,14.2,0,0,0,0,0,0,0,0,0,0
Montara FPSO,UNDEFINED,250-CW-33828-1LC,34,1,Internal,Internal Wall Loss,A,,21/06/2015,,Elbow Thickness,,,,,,,6648,,,,13001,"255,255,255,1",,12.7,13.6,13.6,-0.900001,2.46849,-0.364595,-0.364595,,,,,,,,,,,,,,,,,,,,,,13.6,14.25,0,0,0,0,0,0,0,0,0,0
Montara FPSO,UNDEFINED,250-CW-33828-1LC,4,1,Internal,Internal Wall Loss,A,,21/06/2015,,Elbow Thickness,,,,,,,6629,,,,13001,"255,255,255,1",,12.7,14.2,14.2,-1.5,2.46849,-0.607658,-0.607658,,,,,,,,,,,,,,,,,,,,,,14.2,14.45,0,0,0,0,0,0,0,0,0,0
Montara FPSO,UNDEFINED,250-CW-33828-1LC,6,1,Internal,Internal Wall Loss,A,,21/06/2015,,Piping Thickness,,,,,,,6630,,,,13001,"255,255,255,1",,12.7,14.1,14.1,-1.4,2.46849,-0.567148,-0.567148,,,,,,,,,,,,,,,,,,,,,,14.1,15.225,0,0,0,0,0,0,0,0,0,0
Montara FPSO,UNDEFINED,250-CW-33828-1LC,7,1,Internal,Internal Wall Loss,A,,21/06/2015,,Piping Thickness,,,,,,,6631,,,,13001,"255,255,255,1",,12.7,14.9,14.9,-2.2,2.46849,-0.891232,-0.891232,,,,,,,,,,,,,,,,,,,,,,14.9,16.375,0,0,0,0,0,0,0,0,0,0
Montara FPSO,FPSO-CL-TS-DC-01,250-DC-57064-01C02,1,1,Internal,Internal Wall Loss,A,,18/01/2009,2009 BL.xls,Piping Thickness,,,,,,,1906,,,,13001,"255,255,255,1",Topsides - Piping,6.4,6.225,6.2,0.2,-3.95616,-0.0505541,-0.0505541,,,,,,,,,,,,,,,,,,,,,,6.2,6.225,0,0,0,0,0,0,0,0,0,0
Montara FPSO,FPSO-CL-TS-DC-01,250-DC-57064-01C02,2,1,Internal,Internal Wall Loss,A,,18/01/2009,2009 BL.xls,Elbow Thickness,,,,,,,1907,,,,13001,"255,255,255,1",Topsides - Piping,6.4,10.425,9.9,-3.5,-3.95616,0.884695,0.884695,,,,,,,,,,,,,,,,,,,,,,9.9,10.425,0,0,0,0,0,0,0,0,0,0
Montara FPSO,FPSO-CL-TS-DC-01,250-DC-57064-01C02,3,1,Internal,Internal Wall Loss,A,,18/01/2009,2009 BL.xls,Elbow Thickness,,,,,,,1908,,,,13001,"255,255,255,1",Topsides - Piping,6.4,9.8,9.8,-3.4,-3.95616,0.859418,0.859418,,,,,,,,,,,,,,,,,,,,,,,,,,,,,,,,,
Montara FPSO,FPSO-CL-TS-DC-01,250-DC-57064-01C02,4,1,Internal,Internal Wall Loss,A,,18/01/2009,2009 BL.xls,Elbow Thickness,,,,,,,1909,,,,13001,"255,255,255,1",Topsides - Piping,6.4,10.1,10.1,-3.7,-3.95616,0.935249,0.935249,,,,,,,,,,,,,,,,,,,,,,,,,,,,,,,,,
Montara FPSO,FPSO-CL-TS-DC-01,250-DC-57064-01C02,5,1,Internal,Internal Wall Loss,A,,18/01/2009,2009 BL.xls,Elbow Thickness,,,,,,,1910,,,,13001,"255,255,255,1",Topsides - Piping,6.4,10.35,9.9,-3.5,-3.95616,0.884695,0.884695,,,,,,,,,,,,,,,,,,,,,,9.9,10.35,0,0,0,0,0,0,0,0,0,0
Montara FPSO,FPSO-CL-TS-DC-01,250-DC-57065-01C02,1,1,Internal,Internal Wall Loss,A,,18/01/2009,2009 BL.xls,Piping Thickness,,,,,,,1911,,,,13001,"255,255,255,1",Topsides - Piping,6.4,6.25,6.2,0.2,-3.95616,-0.0505541,-0.0505541,,,,,,,,,,,,,,,,,,,,,,6.2,6.25,0,0,0,0,0,0,0,0,0,0
Montara FPSO,FPSO-CL-TS-DC-01,250-DC-57065-01C02,2,1,Internal,Internal Wall Loss,A,,18/01/2009,2009 BL.xls,Elbow Thickness,,,,,,,1912,,,,13001,"255,255,255,1",Topsides - Piping,6.4,10.225,9.9,-3.5,-3.95616,0.884695,0.884695,,,,,,,,,,,,,,,,,,,,,,9.9,10.225,0,0,0,0,0,0,0,0,0,0
Montara FPSO,FPSO-CL-TS-DC-01,250-DC-57065-01C02,3,1,Internal,Internal Wall Loss,A,,18/01/2009,2009 BL.xls,Elbow Thickness,,,,,,,1913,,,,13001,"255,255,255,1",Topsides - Piping,6.4,10.7,10.7,-4.3,-3.95616,1.08691,1.08691,,,,,,,,,,,,,,,,,,,,,,,,,,,,,,,,,
Montara FPSO,FPSO-CL-TS-DC-01,250-DC-57065-01C02,4,1,Internal,Internal Wall Loss,A,,18/01/2009,2009 BL.xls,Elbow Thickness,,,,,,,1914,,,,13001,"255,255,255,1",Topsides - Piping,6.4,10.2,10.2,-3.8,-3.95616,0.960526,0.960526,,,,,,,,,,,,,,,,,,,,,,,,,,,,,,,,,
Montara FPSO,FPSO-CL-TS-DC-01,250-DC-57065-01C02,5,1,Internal,Internal Wall Loss,A,,18/01/2009,2009 BL.xls,Elbow Thickness,,,,,,,1915,,,,13001,"255,255,255,1",Topsides - Piping,6.4,10.475,9.9,-3.5,-3.95616,0.884695,0.884695,,,,,,,,,,,,,,,,,,,,,,9.9,10.475,0,0,0,0,0,0,0,0,0,0
Montara FPSO,FPSO-CL-TS-DC-01,250-DC-57065-01C02,6,1,Internal,Internal Wall Loss,A,,18/01/2009,2009 BL.xls,Elbow Thickness,,,,,,,1916,,,,13001,"255,255,255,1",Topsides - Piping,6.4,9.975,9.6,-3.2,-3.95616,0.808864,0.808864,,,,,,,,,,,,,,,,,,,,,,9.6,9.975,0,0,0,0,0,0,0,0,0,0
Montara FPSO,UNDEFINED,250-DC-57801-1CS,1,1,Internal,Internal Wall Loss,A,,24/05/2015,,Piping Thickness,,,,,,,6649,,,,13001,"255,255,255,1",,10.973,11.1,11.1,-0.127001,2.39178,-0.0530988,-0.0530988,,,,,,,,,,,,,,,,,,,,,,11.1,11.55,0,0,0,0,0,0,0,0,0,0
Montara FPSO,UNDEFINED,250-DC-57801-1CS,10,1,Internal,Internal Wall Loss,A,,24/05/2015,,Piping Thickness,,,,,,,6656,,,,13001,"255,255,255,1",,10.973,9.6,9.6,1.373,2.39178,0.574049,0.574049,,,,,,,,,,,,,,,,,,,,,,9.6,10.025,1,0,0,0,0,0,0,0,0,0
Montara FPSO,UNDEFINED,250-DC-57801-1CS,11,1,Internal,Internal Wall Loss,A,,24/05/2015,,Piping Thickness,,,,,,,6657,,,,13001,"255,255,255,1",,10.973,9.9,9.9,1.073,2.39178,0.44862,0.44862,,,,,,,,,,,,,,,,,,,,,,9.9,10.25,0,0,0,0,0,0,0,0,0,0
Montara FPSO,UNDEFINED,250-DC-57801-1CS,12,1,Internal,Internal Wall Loss,A,,24/05/2015,,Piping Thickness,,,,,,,6658,,,,13001,"255,255,255,1",,10.973,10.1,10.1,0.872999,2.39178,0.365,0.365,,,,,,,,,,,,,,,,,,,,,,10.1,10.35,0,0,0,0,0,0,0,0,0,0
Montara FPSO,UNDEFINED,250-DC-57801-1CS,13,1,Internal,Internal Wall Loss,A,,24/05/2015,,Piping Thickness,,,,,,,6659,,,,13001,"255,255,255,1",,10.973,9.9,9.9,1.073,2.39178,0.44862,0.44862,,,,,,,,,,,,,,,,,,,,,,9.9,10.325,0,0,0,0,0,0,0,0,0,0
Montara FPSO,UNDEFINED,250-DC-57801-1CS,15,1,Internal,Internal Wall Loss,A,,24/05/2015,,Piping Thickness,,,,,,,6660,"Possible wrong schedule, pipe thicker than sch20 as states in drawing",,,13001,"255,255,255,1",,6.35,16.1,16.1,-9.75,2.39178,-4.07646,-4.07646,,,,,,,,,,,,,,,,,,,,,,16.1,16.475,0,0,0,0,0,0,0,0,0,0
Montara FPSO,UNDEFINED,250-DC-57801-1CS,16,1,Internal,Internal Wall Loss,A,,24/05/2015,,Piping Thickness,,,,,,,6661,"Possible wrong schedule, pipe thicker than sch20 as states in drawing",,,13001,"255,255,255,1",,6.35,11.3,11.3,-4.95,2.39178,-2.06959,-2.06959,,,,,,,,,,,,,,,,,,,,,,11.3,11.875,0,0,0,0,0,0,0,0,0,0
Montara FPSO,UNDEFINED,250-DC-57801-1CS,2,1,Internal,Internal Wall Loss,A,,24/05/2015,,Piping Thickness,,,,,,,6650,,,,13001,"255,255,255,1",,10.973,9.4,9.4,1.573,2.39178,0.657669,0.657669,,,,,,,,,,,,,,,,,,,,,,9.4,9.975,1,0,0,0,0,0,0,0,0,0
Montara FPSO,UNDEFINED,250-DC-57801-1CS,20,1,Internal,Internal Wall Loss,A,,24/05/2015,,Piping Thickness,,,,,,,6662,"Possible wrong schedule, pipe thicker than sch20 as states in drawing",,,13001,"255,255,255,1",,6.35,12.6,12.6,-6.25,2.39178,-2.61312,-2.61312,,,,,,,,,,,,,,,,,,,,,,12.6,12.65,0,0,0,0,0,0,0,0,0,0
Montara FPSO,UNDEFINED,250-DC-57801-1CS,21,1,Internal,Internal Wall Loss,A,,24/05/2015,,Piping Thickness,,,,,,,6663,"Possible wrong schedule, pipe thicker than sch20 as states in drawing",,,13001,"255,255,255,1",,6.35,11.7,11.7,-5.35,2.39178,-2.23683,-2.23683,,,,,,,,,,,,,,,,,,,,,,11.7,11.975,0,0,0,0,0,0,0,0,0,0
Montara FPSO,UNDEFINED,250-DC-57801-1CS,23,1,Internal,Internal Wall Loss,A,,24/05/2015,,Piping Thickness,,,,,,,6664,"Possible wrong schedule, pipe thicker than sch20 as states in drawing",,,13001,"255,255,255,1",,6.35,11.4,11.4,-5.05,2.39178,-2.1114,-2.1114,,,,,,,,,,,,,,,,,,,,,,11.4,12.225,0,0,0,0,0,0,0,0,0,0
Montara FPSO,UNDEFINED,250-DC-57801-1CS,24,1,Internal,Internal Wall Loss,A,,24/05/2015,,Piping Thickness,,,,,,,6665,"Possible wrong schedule, pipe thicker than sch20 as states in drawing",,,13001,"255,255,255,1",,6.35,11.8,11.8,-5.45,2.39178,-2.27864,-2.27864,,,,,,,,,,,,,,,,,,,,,,11.8,12.3,0,0,0,0,0,0,0,0,0,0
Montara FPSO,UNDEFINED,250-DC-57801-1CS,27,1,Internal,Internal Wall Loss,A,,24/05/2015,,Piping Thickness,,,,,,,6666,"Possible wrong schedule, pipe thicker than sch20 as states in drawing",,,13001,"255,255,255,1",,6.35,11.4,11.4,-5.05,2.39178,-2.1114,-2.1114,,,,,,,,,,,,,,,,,,,,,,11.4,12.025,0,0,0,0,0,0,0,0,0,0
Montara FPSO,UNDEFINED,250-DC-57801-1CS,28,1,Internal,Internal Wall Loss,A,,24/05/2015,,Piping Thickness,,,,,,,6667,"Possible wrong schedule, pipe thicker than sch20 as states in drawing",,,13001,"255,255,255,1",,6.35,11.8,11.8,-5.45,2.39178,-2.27864,-2.27864,,,,,,,,,,,,,,,,,,,,,,11.8,12.075,0,0,0,0,0,0,0,0,0,0
Montara FPSO,UNDEFINED,250-DC-57801-1CS,29,1,Internal,Internal Wall Loss,A,,24/05/2015,,Piping Thickness,,,,,,,6668,"Possible wrong schedule, pipe thicker than sch20 as states in drawing",,,13001,"255,255,255,1",,6.35,12.2,12.2,-5.85,2.39178,-2.44588,-2.44588,,,,,,,,,,,,,,,,,,,,,,12.2,12.475,0,0,0,0,0,0,0,0,0,0
Montara FPSO,UNDEFINED,250-DC-57801-1CS,32,1,Internal,Internal Wall Loss,A,,24/05/2015,,Elbow Thickness,,,,,,,6669,"Possible wrong schedule, pipe thicker than sch20 as states in drawing",,,13001,"255,255,255,1",,6.35,10.2,10.2,-3.85,2.39178,-1.60968,-1.60968,,,,,,,,,,,,,,,,,,,,,,10.2,11.25,0,0,0,0,0,0,0,0,0,0
Montara FPSO,UNDEFINED,250-DC-57801-1CS,33,1,Internal,Internal Wall Loss,A,,24/05/2015,,Piping Thickness,,,,,,,6670,"Possible wrong schedule, pipe thicker than sch20 as states in drawing",,,13001,"255,255,255,1",,6.35,12.2,12.2,-5.85,2.39178,-2.44588,-2.44588,,,,,,,,,,,,,,,,,,,,,,12.2,12.575,0,0,0,0,0,0,0,0,0,0
Montara FPSO,UNDEFINED,250-DC-57801-1CS,34,1,Internal,Internal Wall Loss,A,,24/05/2015,,Piping Thickness,,,,,,,6671,"Possible wrong schedule, pipe thicker than sch20 as states in drawing",,,13001,"255,255,255,1",,6.35,12.1,12.1,-5.75,2.39178,-2.40407,-2.40407,,,,,,,,,,,,,,,,,,,,,,12.1,12.5,0,0,0,0,0,0,0,0,0,0
Montara FPSO,UNDEFINED,250-DC-57801-1CS,35,1,Internal,Internal Wall Loss,A,,24/05/2015,,Piping Thickness,,,,,,,6672,"Possible wrong schedule, pipe thicker than sch20 as states in drawing",,,13001,"255,255,255,1",,6.35,12.1,12.1,-5.75,2.39178,-2.40407,-2.40407,,,,,,,,,,,,,,,,,,,,,,12.1,12.4,0,0,0,0,0,0,0,0,0,0
Montara FPSO,UNDEFINED,250-DC-57801-1CS,36,1,Internal,Internal Wall Loss,A,,24/05/2015,,Piping Thickness,,,,,,,6673,"Possible wrong schedule, pipe thicker than sch20 as states in drawing",,,13001,"255,255,255,1",,6.35,12.3,12.3,-5.95,2.39178,-2.48769,-2.48769,,,,,,,,,,,,,,,,,,,,,,12.3,12.525,0,0,0,0,0,0,0,0,0,0
Montara FPSO,UNDEFINED,250-DC-57801-1CS,37,1,Internal,Internal Wall Loss,A,,24/05/2015,,Piping Thickness,,,,,,,6674,"Possible wrong schedule, pipe thicker than sch20 as states in drawing",,,13001,"255,255,255,1",,6.35,11.5,11.5,-5.15,2.39178,-2.15321,-2.15321,,,,,,,,,,,,,,,,,,,,,,11.5,12.375,0,0,0,0,0,0,0,0,0,0
Montara FPSO,UNDEFINED,250-DC-57801-1CS,4,1,Internal,Internal Wall Loss,A,,24/05/2015,,Piping Thickness,,,,,,,6651,,,,13001,"255,255,255,1",,10.973,9.7,9.7,1.273,2.39178,0.532239,0.532239,,,,,,,,,,,,,,,,,,,,,,9.7,9.875,1,0,0,0,0,0,0,0,0,0
Montara FPSO,UNDEFINED,250-DC-57801-1CS,40,1,Internal,Internal Wall Loss,A,,24/05/2015,,Piping Thickness,,,,,,,6675,"Possible wrong schedule, pipe thicker than sch20 as states in drawing",,,13001,"255,255,255,1",,6.35,12.3,12.3,-5.95,2.39178,-2.48769,-2.48769,,,,,,,,,,,,,,,,,,,,,,12.3,12.7,0,0,0,0,0,0,0,0,0,0
Montara FPSO,UNDEFINED,250-DC-57801-1CS,41,1,Internal,Internal Wall Loss,A,,24/05/2015,,Piping Thickness,,,,,,,6676,"Possible wrong schedule, pipe thicker than sch20 as states in drawing",,,13001,"255,255,255,1",,6.35,12.6,12.6,-6.25,2.39178,-2.61312,-2.61312,,,,,,,,,,,,,,,,,,,,,,12.6,12.7,0,0,0,0,0,0,0,0,0,0
Montara FPSO,UNDEFINED,250-DC-57801-1CS,48,1,Internal,Internal Wall Loss,A,,24/05/2015,,Piping Thickness,,,,,,,6677,"Possible wrong schedule, pipe thicker than sch20 as states in drawing",,,13001,"255,255,255,1",,6.35,12.4,12.4,-6.05,2.39178,-2.5295,-2.5295,,,,,,,,,,,,,,,,,,,,,,12.4,12.6,0,0,0,0,0,0,0,0,0,0
Montara FPSO,UNDEFINED,250-DC-57801-1CS,49,1,Internal,Internal Wall Loss,A,,24/05/2015,,Piping Thickness,,,,,,,6678,"Possible wrong schedule, pipe thicker than sch20 as states in drawing",,,13001,"255,255,255,1",,6.35,11.6,11.6,-5.25,2.39178,-2.19502,-2.19502,,,,,,,,,,,,,,,,,,,,,,11.6,11.875,0,0,0,0,0,0,0,0,0,0
Montara FPSO,UNDEFINED,250-DC-57801-1CS,5,1,Internal,Internal Wall Loss,A,,24/05/2015,,Piping Thickness,,,,,,,6652,,,,13001,"255,255,255,1",,10.973,10,10,0.973,2.39178,0.40681,0.40681,,,,,,,,,,,,,,,,,,,,,,10,10.5,0,0,0,0,0,0,0,0,0,0
Montara FPSO,UNDEFINED,250-DC-57801-1CS,50,1,Internal,Internal Wall Loss,A,,24/05/2015,,Piping Thickness,,,,,,,6679,"Possible wrong schedule, pipe thicker than sch20 as states in drawing",,,13001,"255,255,255,1",,6.35,11.7,11.7,-5.35,2.39178,-2.23683,-2.23683,,,,,,,,,,,,,,,,,,,,,,11.7,11.9,0,0,0,0,0,0,0,0,0,0
Montara FPSO,UNDEFINED,250-DC-57801-1CS,51,1,Internal,Internal Wall Loss,A,,24/05/2015,,Piping Thickness,,,,,,,6680,"Possible wrong schedule, pipe thicker than sch20 as states in drawing",,,13001,"255,255,255,1",,6.35,11.6,11.6,-5.25,2.39178,-2.19502,-2.19502,,,,,,,,,,,,,,,,,,,,,,11.6,12.1,0,0,0,0,0,0,0,0,0,0
Montara FPSO,UNDEFINED,250-DC-57801-1CS,53,1,Internal,Internal Wall Loss,A,,24/05/2015,,Piping Thickness,,,,,,,6681,"Possible wrong schedule, pipe thicker than sch20 as states in drawing",,,13001,"255,255,255,1",,6.35,12.2,12.2,-5.85,2.39178,-2.44588,-2.44588,,,,,,,,,,,,,,,,,,,,,,12.2,12.75,0,0,0,0,0,0,0,0,0,0
Montara FPSO,UNDEFINED,250-DC-57801-1CS,66,1,Internal,Internal Wall Loss,A,,24/05/2015,,Piping Thickness,,,,,,,6682,"Possible wrong schedule, pipe thicker than sch20 as states in drawing",,,13001,"255,255,255,1",,6.35,12.6,12.6,-6.25,2.39178,-2.61312,-2.61312,,,,,,,,,,,,,,,,,,,,,,12.6,12.7,0,0,0,0,0,0,0,0,0,0
Montara FPSO,UNDEFINED,250-DC-57801-1CS,7,1,Internal,Internal Wall Loss,A,,24/05/2015,,Piping Thickness,,,,,,,6653,,,,13001,"255,255,255,1",,10.973,9.9,9.9,1.073,2.39178,0.44862,0.44862,,,,,,,,,,,,,,,,,,,,,,9.9,10.05,0,0,0,0,0,0,0,0,0,0
Montara FPSO,UNDEFINED,250-DC-57801-1CS,8,1,Internal,Internal Wall Loss,A,,24/05/2015,,Piping Thickness,,,,,,,6654,,,,13001,"255,255,255,1",,10.973,10.1,10.1,0.872999,2.39178,0.365,0.365,,,,,,,,,,,,,,,,,,,,,,10.1,10.175,0,0,0,0,0,0,0,0,0,0
Montara FPSO,UNDEFINED,250-DC-57801-1CS,9,1,Internal,Internal Wall Loss,A,,24/05/2015,,Piping Thickness,,,,,,,6655,,,,13001,"255,255,255,1",,10.973,9.3,9.3,1.673,2.39178,0.699479,0.699479,,,,,,,,,,,,,,,,,,,,,,9.3,9.9,1,0,0,0,0,0,0,0,0,0
Montara FPSO,UNDEFINED,250-DC-57802-1CS,1,1,Internal,Internal Wall Loss,A,,27/05/2015,,Elbow Thickness,,,,,,,6683,,,,13001,"255,255,255,1",,12.7,12.7,12.7,0,2.4,0,0,,,,,,,,,,,,,,,,,,,,,,12.7,13.175,0,0,0,0,0,0,0,0,0,0
Montara FPSO,UNDEFINED,250-DC-57802-1CS,10,1,Internal,Internal Wall Loss,A,,27/05/2015,,Piping Thickness,,,,,,,6687,,,,13001,"255,255,255,1",,12.7,11.2,11.2,1.5,2.4,0.625,0.625,,,,,,,,,,,,,,,,,,,,,,11.2,12.425,1,0,0,0,0,0,0,0,0,0
Montara FPSO,UNDEFINED,250-DC-57802-1CS,4,1,Internal,Internal Wall Loss,A,,27/05/2015,,Piping Thickness,,,,,,,6684,,,,13001,"255,255,255,1",,12.7,11.7,11.7,1,2.4,0.416667,0.416667,,,,,,,,,,,,,,,,,,,,,,11.7,12.2,0,0,0,0,0,0,0,0,0,0
Montara FPSO,UNDEFINED,250-DC-57802-1CS,5,1,Internal,Internal Wall Loss,A,,27/05/2015,,Piping Thickness,,,,,,,6685,,,,13001,"255,255,255,1",,12.7,11.8,11.8,0.9,2.4,0.375,0.375,,,,,,,,,,,,,,,,,,,,,,11.8,12.075,0,0,0,0,0,0,0,0,0,0
Montara FPSO,UNDEFINED,250-DC-57802-1CS,9,1,Internal,Internal Wall Loss,A,,27/05/2015,,Elbow Thickness,,,,,,,6686,,,,13001,"255,255,255,1",,12.7,11.6,11.6,1.1,2.4,0.458333,0.458333,,,,,,,,,,,,,,,,,,,,,,11.6,12.55,0,0,0,0,0,0,0,0,0,0
Montara FPSO,UNDEFINED,250-DC-57803-1CS,1,1,Internal,Internal Wall Loss,A,,26/05/2015,,Piping Thickness,,,,,,,6688,,,,13001,"255,255,255,1",,12.7,12.1,12.1,0.599999,2.39726,0.250285,0.250285,,,,,,,,,,,,,,,,,,,,,,12.1,12.5,0,0,0,0,0,0,0,0,0,0
Montara FPSO,UNDEFINED,250-DC-57803-1CS,"1.1	",1,Internal,Internal Wall Loss,A,,2/03/2016,,Elbow Thickness,,,,,,,6689,,,,13001,"255,255,255,1",,15.088,15.2,15.2,-0.112,3.16712,-0.0353632,-0.0353632,,,,,,,,,,,,,,,,,,,,,,15.2,15.75,0,0,0,0,0,0,0,0,0,0
Montara FPSO,UNDEFINED,250-DC-57803-1CS,"1.2	",1,Internal,Internal Wall Loss,A,,5/03/2016,,Elbow Thickness,,,,,,,6690,,,,13001,"255,255,255,1",,19.05,15.2,15.2,3.85,3.17534,1.21247,1.21247,,,,,,,,,,,,,,,,,,,,,,15.2,15.75,4,1,0,0,0,0,0,0,0,0
Montara FPSO,UNDEFINED,250-DC-57803-1CS,10,1,Internal,Internal Wall Loss,A,,26/05/2015,,Elbow Thickness,,,,,,,6707,,,,13001,"255,255,255,1",,12.7,10.9,10.9,1.8,2.39726,0.750857,0.750857,,,,,,,,,,,,,,,,,,,,,,10.9,11.825,1,0,0,0,0,0,0,0,0,0
Montara FPSO,UNDEFINED,250-DC-57803-1CS,11,1,Internal,Internal Wall Loss,A,,26/05/2015,,Piping Thickness,,,,,,,6708,,,,13001,"255,255,255,1",,12.7,11.7,11.7,1,2.39726,0.417143,0.417143,,,,,,,,,,,,,,,,,,,,,,11.7,12.225,0,0,0,0,0,0,0,0,0,0
Montara FPSO,UNDEFINED,250-DC-57803-1CS,12,1,Internal,Internal Wall Loss,A,,26/05/2015,,Piping Thickness,,,,,,,6709,,,,13001,"255,255,255,1",,12.7,12.3,12.3,0.4,2.39726,0.166857,0.166857,,,,,,,,,,,,,,,,,,,,,,12.3,12.5,0,0,0,0,0,0,0,0,0,0
Montara FPSO,UNDEFINED,250-DC-57803-1CS,13,1,Internal,Internal Wall Loss,A,,26/05/2015,,Piping Thickness,,,,,,,6710,,,,13001,"255,255,255,1",,12.7,12.5,12.5,0.2,2.39726,0.0834285,0.0834285,,,,,,,,,,,,,,,,,,,,,,12.5,12.675,0,0,0,0,0,0,0,0,0,0
Montara FPSO,UNDEFINED,250-DC-57803-1CS,14,1,Internal,Internal Wall Loss,A,,26/05/2015,,Elbow Thickness,,,,,,,6711,,,,13001,"255,255,255,1",,12.7,12.7,12.7,0,2.39726,0,0,,,,,,,,,,,,,,,,,,,,,,12.7,12.775,0,0,0,0,0,0,0,0,0,0
Montara FPSO,UNDEFINED,250-DC-57803-1CS,2,1,Internal,Internal Wall Loss,A,,26/05/2015,,Piping Thickness,,,,,,,6691,,,,13001,"255,255,255,1",,12.7,12.2,12.2,0.5,2.39726,0.208571,0.208571,,,,,,,,,,,,,,,,,,,,,,12.2,12.45,0,0,0,0,0,0,0,0,0,0
Montara FPSO,UNDEFINED,250-DC-57803-1CS,"2.1	",1,Internal,Internal Wall Loss,A,,22/02/2016,,Piping Thickness,,,,,,,6692,,,,13001,"255,255,255,1",,15.088,15.2,15.2,-0.112,3.14247,-0.0356406,-0.0356406,,,,,,,,,,,,,,,,,,,,,,15.2,16.075,0,0,0,0,0,0,0,0,0,0
Montara FPSO,UNDEFINED,250-DC-57803-1CS,"2.2	",1,Internal,Internal Wall Loss,A,,7/05/2016,,Elbow Thickness,,,,,,,6693,,,,13001,"255,255,255,1",,12.7,13.3,13.3,-0.6,3.34795,-0.179215,-0.179215,,,,,,,,,,,,,,,,,,,,,,13.3,15.075,0,0,0,0,0,0,0,0,0,0
Montara FPSO,UNDEFINED,250-DC-57803-1CS,21,1,Internal,Internal Wall Loss,A,,22/02/2016,,Elbow Thickness,,,,,,,6712,,,,13001,"255,255,255,1",,15.088,15.2,15.2,-0.112,3.14247,-0.0356406,-0.0356406,,,,,,,,,,,,,,,,,,,,,,15.2,15.925,0,0,0,0,0,0,0,0,0,0
Montara FPSO,UNDEFINED,250-DC-57803-1CS,29,1,Internal,Internal Wall Loss,A,,16/05/2015,,Piping Thickness,,,,,,,6713,,,,13001,"255,255,255,1",,12.7,14.5,14.5,-1.8,2.36986,-0.759538,-0.759538,,,,,,,,,,,,,,,,,,,,,,14.5,15,0,0,0,0,0,0,0,0,0,0
Montara FPSO,UNDEFINED,250-DC-57803-1CS,"29.1	",1,Internal,Internal Wall Loss,A,,21/06/2015,,Piping Thickness,,,,,,,6714,,,,13001,"255,255,255,1",,12.7,15.4,15.4,-2.7,2.46849,-1.09378,-1.09378,,,,,,,,,,,,,,,,,,,,,,15.4,15.625,0,0,0,0,0,0,0,0,0,0
Montara FPSO,UNDEFINED,250-DC-57803-1CS,3,1,Internal,Internal Wall Loss,A,,26/05/2015,,Piping Thickness,,,,,,,6694,,,,13001,"255,255,255,1",,12.7,11.9,11.9,0.8,2.39726,0.333714,0.333714,,,,,,,,,,,,,,,,,,,,,,11.9,12.325,0,0,0,0,0,0,0,0,0,0
Montara FPSO,UNDEFINED,250-DC-57803-1CS,"3.1	",1,Internal,Internal Wall Loss,A,,21/06/2015,,Elbow Thickness,,,,,,,6695,,,,13001,"255,255,255,1",,12.7,13.7,13.7,-1,2.46849,-0.405105,-0.405105,,,,,,,,,,,,,,,,,,,,,,13.7,14.575,0,0,0,0,0,0,0,0,0,0
Montara FPSO,UNDEFINED,250-DC-57803-1CS,"3.2	",1,Internal,Internal Wall Loss,A,,5/03/2016,,Elbow Thickness,,,,,,,6696,,,,13001,"255,255,255,1",,12.7,14.3,14.3,-1.6,3.17534,-0.503883,-0.503883,,,,,,,,,,,,,,,,,,,,,,14.3,15.05,0,0,0,0,0,0,0,0,0,0
Montara FPSO,UNDEFINED,250-DC-57803-1CS,4,1,Internal,Internal Wall Loss,A,,26/05/2015,,Piping Thickness,,,,,,,6697,,,,13001,"255,255,255,1",,12.7,12.5,12.5,0.2,2.39726,0.0834285,0.0834285,,,,,,,,,,,,,,,,,,,,,,12.5,12.575,0,0,0,0,0,0,0,0,0,0
Montara FPSO,UNDEFINED,250-DC-57803-1CS,"4.1	",1,Internal,Internal Wall Loss,A,,22/02/2016,,Elbow Thickness,,,,,,,6698,,,,13001,"255,255,255,1",,15.088,15.6,15.6,-0.512,3.14247,-0.162929,-0.162929,,,,,,,,,,,,,,,,,,,,,,15.6,15.95,0,0,0,0,0,0,0,0,0,0
Montara FPSO,UNDEFINED,250-DC-57803-1CS,5,1,Internal,Internal Wall Loss,A,,26/05/2015,,Piping Thickness,,,,,,,6699,,,,13001,"255,255,255,1",,12.7,12.3,12.3,0.4,2.39726,0.166857,0.166857,,,,,,,,,,,,,,,,,,,,,,12.3,12.7,0,0,0,0,0,0,0,0,0,0
Montara FPSO,UNDEFINED,250-DC-57803-1CS,6,1,Internal,Internal Wall Loss,A,,26/05/2015,,Piping Thickness,,,,,,,6700,,,,13001,"255,255,255,1",,12.7,11.9,11.9,0.8,2.39726,0.333714,0.333714,,,,,,,,,,,,,,,,,,,,,,11.9,12.55,0,0,0,0,0,0,0,0,0,0
Montara FPSO,UNDEFINED,250-DC-57803-1CS,7,1,Internal,Internal Wall Loss,A,,26/05/2015,,Piping Thickness,,,,,,,6701,,,,13001,"255,255,255,1",,12.7,12.2,12.2,0.5,2.39726,0.208571,0.208571,,,,,,,,,,,,,,,,,,,,,,12.2,12.6,0,0,0,0,0,0,0,0,0,0
Montara FPSO,UNDEFINED,250-DC-57803-1CS,"7.1	",1,Internal,Internal Wall Loss,A,,26/06/2015,,Piping Thickness,,,,,,,6702,,,,13001,"255,255,255,1",,10.973,15.4,15.4,-4.427,2.48219,-1.7835,-1.7835,,,,,,,,,,,,,,,,,,,,,,15.4,15.7,0,0,0,0,0,0,0,0,0,0
Montara FPSO,UNDEFINED,250-DC-57803-1CS,"7.2	",1,Internal,Internal Wall Loss,A,,22/02/2016,,Elbow Thickness,,,,,,,6703,,,,13001,"255,255,255,1",,15.088,14.6,14.6,0.488,3.14247,0.155292,0.155292,,,,,,,,,,,,,,,,,,,,,,14.6,16,0,0,0,0,0,0,0,0,0,0
Montara FPSO,UNDEFINED,250-DC-57803-1CS,8,1,Internal,Internal Wall Loss,A,,26/05/2015,,Piping Thickness,,,,,,,6704,,,,13001,"255,255,255,1",,12.7,12.2,12.2,0.5,2.39726,0.208571,0.208571,,,,,,,,,,,,,,,,,,,,,,12.2,12.45,0,0,0,0,0,0,0,0,0,0
Montara FPSO,UNDEFINED,250-DC-57803-1CS,"8.1	",1,Internal,Internal Wall Loss,A,,28/09/2015,,Piping Thickness,,,,,,,6705,Nominal diameter actually 550,,,13001,"255,255,255,1",,12.7,15.4,15.4,-2.7,2.73973,-0.9855,-0.9855,,,,,,,,,,,,,,,,,,,,,,15.4,15.6,0,0,0,0,0,0,0,0,0,0
Montara FPSO,UNDEFINED,250-DC-57803-1CS,9,1,Internal,Internal Wall Loss,A,,26/05/2015,,Piping Thickness,,,,,,,6706,,,,13001,"255,255,255,1",,12.7,12.07,12.07,0.63,2.39726,0.2628,0.2628,,,,,,,,,,,,,,,,,,,,,,12.07,12.5925,0,0,0,0,0,0,0,0,0,0
Montara FPSO,UNDEFINED,250-DC-57809-1CS,3,1,Internal,Internal Wall Loss,A,,7/05/2016,,Elbow Thickness,,,,,,,6715,,,,13001,"255,255,255,1",,12.7,11.2,11.2,1.5,3.34795,0.448036,0.448036,,,,,,,,,,,,,,,,,,,,,,11.2,11.975,2,0,0,0,0,0,0,0,0,0
Montara FPSO,UNDEFINED,250-DC-57810-1CS,1,1,Internal,Internal Wall Loss,A,,25/05/2015,,Elbow Thickness,,,,,,,6716,250 diameter on site,,,13001,"255,255,255,1",,10.973,11.1,11.1,-0.127001,2.39452,-0.0530381,-0.0530381,,,,,,,,,,,,,,,,,,,,,,11.1,11.95,0,0,0,0,0,0,0,0,0,0
Montara FPSO,UNDEFINED,250-DC-57810-1CS,"1.1	",1,Internal,Internal Wall Loss,A,,23/02/2016,,Piping Thickness,,,,,,,6717,,,,13001,"255,255,255,1",,12.7,12,12,0.7,3.14521,0.222561,0.222561,,,,,,,,,,,,,,,,,,,,,,12,12.3,0,0,0,0,0,0,0,0,0,0
Montara FPSO,UNDEFINED,250-DC-57810-1CS,2,1,Internal,Internal Wall Loss,A,,25/05/2015,,Elbow Thickness,,,,,,,6718,250 diameter on site,,,13001,"255,255,255,1",,10.973,12.6,12.6,-1.627,2.39452,-0.679468,-0.679468,,,,,,,,,,,,,,,,,,,,,,12.6,13.2,0,0,0,0,0,0,0,0,0,0
Montara FPSO,UNDEFINED,250-DC-57810-1CS,3,1,Internal,Internal Wall Loss,A,,25/05/2015,,Elbow Thickness,,,,,,,6719,250 diameter on site,,,13001,"255,255,255,1",,10.973,12.2,12.2,-1.227,2.39452,-0.51242,-0.51242,,,,,,,,,,,,,,,,,,,,,,12.2,12.525,0,0,0,0,0,0,0,0,0,0
Montara FPSO,FPSO-CL-TS-FL-01,250-FL-43014-01C02,1,1,Internal,Internal Wall Loss,A,,16/12/2008,2009 BL.xls,Piping Thickness,,,,,,,1917,,,,13001,"255,255,255,1",Topsides - Piping,6.4,6.375,6.3,0.0999999,-4.04658,-0.0247122,-0.0247122,,,,,,,,,,,,,,,,,,,,,,6.3,6.375,0,0,0,0,0,0,0,0,0,0
Montara FPSO,FPSO-CL-TS-FL-01,250-FL-43014-01C02,10,1,Internal,Internal Wall Loss,A,,10/04/2009,2009 BL.xls,Elbow Thickness,,,,,,,1926,Cross Checked,,,13001,"255,255,255,1",Topsides - Piping,6.4,7,7,-0.6,-3.73151,0.160793,0.160793,,,,,,,,,,,,,,,,,,,,,,,,,,,,,,,,,
Montara FPSO,FPSO-CL-TS-FL-01,250-FL-43014-01C02,11,1,Internal,Internal Wall Loss,A,,10/04/2009,2009 BL.xls,Elbow Thickness,,,,,,,1927,Cross Checked,,,13001,"255,255,255,1",Topsides - Piping,6.4,6.6,6.6,-0.2,-3.73151,0.0535976,0.0535976,,,,,,,,,,,,,,,,,,,,,,,,,,,,,,,,,
Montara FPSO,FPSO-CL-TS-FL-01,250-FL-43014-01C02,12,1,Internal,Internal Wall Loss,A,,10/04/2009,2009 BL.xls,Elbow Thickness,,,,,,,1928,Cross Checked,,,13001,"255,255,255,1",Topsides - Piping,6.4,7,7,-0.6,-3.73151,0.160793,0.160793,,,,,,,,,,,,,,,,,,,,,,,,,,,,,,,,,
Montara FPSO,FPSO-CL-TS-FL-01,250-FL-43014-01C02,13,1,Internal,Internal Wall Loss,A,,10/04/2009,2009 BL.xls,Elbow Thickness,,,,,,,1929,Cross Checked,,,13001,"255,255,255,1",Topsides - Piping,6.4,6.725,6.5,-0.0999999,-3.73151,0.0267988,0.0267988,,,,,,,,,,,,,,,,,,,,,,6.5,6.725,0,0,0,0,0,0,0,0,0,0
Montara FPSO,FPSO-CL-TS-FL-01,250-FL-43014-01C02,14,1,Internal,Internal Wall Loss,A,,10/04/2009,2009 BL.xls,Piping Thickness,,,,,,,1930,Cross Checked,,,13001,"255,255,255,1",Topsides - Piping,6.4,6.675,6.5,-0.0999999,-3.73151,0.0267988,0.0267988,,,,,,,,,,,,,,,,,,,,,,6.5,6.675,0,0,0,0,0,0,0,0,0,0
Montara FPSO,FPSO-CL-TS-FL-01,250-FL-43014-01C02,2,1,Internal,Internal Wall Loss,A,,16/12/2008,2009 BL.xls,Elbow Thickness,,,,,,,1918,,,,13001,"255,255,255,1",Topsides - Piping,6.4,6.75,6,0.4,-4.04658,-0.098849,-0.098849,,,,,,,,,,,,,,,,,,,,,,6,6.75,0,0,0,0,0,0,0,0,0,0
Montara FPSO,FPSO-CL-TS-FL-01,250-FL-43014-01C02,3,1,Internal,Internal Wall Loss,A,,16/12/2008,2009 BL.xls,Elbow Thickness,,,,,,,1919,,,,13001,"255,255,255,1",Topsides - Piping,6.4,7,7,-0.6,-4.04658,0.148273,0.148273,,,,,,,,,,,,,,,,,,,,,,,,,,,,,,,,,
Montara FPSO,FPSO-CL-TS-FL-01,250-FL-43014-01C02,4,1,Internal,Internal Wall Loss,A,,16/12/2008,2009 BL.xls,Elbow Thickness,,,,,,,1920,,,,13001,"255,255,255,1",Topsides - Piping,6.4,7.7,7.7,-1.3,-4.04658,0.321259,0.321259,,,,,,,,,,,,,,,,,,,,,,,,,,,,,,,,,
Montara FPSO,FPSO-CL-TS-FL-01,250-FL-43014-01C02,5,1,Internal,Internal Wall Loss,A,,16/12/2008,2009 BL.xls,Elbow Thickness,,,,,,,1921,,,,13001,"255,255,255,1",Topsides - Piping,6.4,7.7,7.7,-1.3,-4.04658,0.321259,0.321259,,,,,,,,,,,,,,,,,,,,,,,,,,,,,,,,,
Montara FPSO,FPSO-CL-TS-FL-01,250-FL-43014-01C02,6,1,Internal,Internal Wall Loss,A,,16/12/2008,2009 BL.xls,Elbow Thickness,,,,,,,1922,,,,13001,"255,255,255,1",Topsides - Piping,6.4,6.7,6,0.4,-4.04658,-0.098849,-0.098849,,,,,,,,,,,,,,,,,,,,,,6,6.7,0,0,0,0,0,0,0,0,0,0
Montara FPSO,FPSO-CL-TS-FL-01,250-FL-43014-01C02,7,1,Internal,Internal Wall Loss,A,,16/12/2008,2009 BL.xls,Piping Thickness,,,,,,,1923,,,,13001,"255,255,255,1",Topsides - Piping,6.4,6.425,6.3,0.0999999,-4.04658,-0.0247122,-0.0247122,,,,,,,,,,,,,,,,,,,,,,6.3,6.425,0,0,0,0,0,0,0,0,0,0
Montara FPSO,FPSO-CL-TS-FL-01,250-FL-43014-01C02,8,1,Internal,Internal Wall Loss,A,,10/04/2009,2009 BL.xls,Piping Thickness,,,,,,,1924,Cross Checked,,,13001,"255,255,255,1",Topsides - Piping,6.4,6.45,6.3,0.0999999,-3.73151,-0.0267988,-0.0267988,,,,,,,,,,,,,,,,,,,,,,6.3,6.45,0,0,0,0,0,0,0,0,0,0
Montara FPSO,FPSO-CL-TS-FL-01,250-FL-43014-01C02,9,1,Internal,Internal Wall Loss,A,,10/04/2009,2009 BL.xls,Elbow Thickness,,,,,,,1925,Cross Checked,,,13001,"255,255,255,1",Topsides - Piping,6.4,6.825,6.8,-0.4,-3.73151,0.107195,0.107195,,,,,,,,,,,,,,,,,,,,,,6.8,6.825,0,0,0,0,0,0,0,0,0,0
Montara FPSO,FPSO-CL-TS-FL-01,250-FL-43170-01C02,10,1,Internal,Internal Wall Loss,A,,10/04/2009,2009 BL.xls,Elbow Thickness,,,,,,,1935,Cross Checked,,,13001,"255,255,255,1",Topsides - Piping,6.4,7.2,7.2,-0.8,-3.73151,0.214391,0.214391,,,,,,,,,,,,,,,,,,,,,,,,,,,,,,,,,
Montara FPSO,FPSO-CL-TS-FL-01,250-FL-43170-01C02,11,1,Internal,Internal Wall Loss,A,,10/04/2009,2009 BL.xls,Elbow Thickness,,,,,,,1936,Cross Checked,,,13001,"255,255,255,1",Topsides - Piping,6.4,6.8,6.8,-0.4,-3.73151,0.107195,0.107195,,,,,,,,,,,,,,,,,,,,,,,,,,,,,,,,,
Montara FPSO,FPSO-CL-TS-FL-01,250-FL-43170-01C02,12,1,Internal,Internal Wall Loss,A,,10/04/2009,2009 BL.xls,Elbow Thickness,,,,,,,1937,Cross Checked,,,13001,"255,255,255,1",Topsides - Piping,6.4,6.8,6.8,-0.4,-3.73151,0.107195,0.107195,,,,,,,,,,,,,,,,,,,,,,,,,,,,,,,,,
Montara FPSO,FPSO-CL-TS-FL-01,250-FL-43170-01C02,13,1,Internal,Internal Wall Loss,A,,10/04/2009,2009 BL.xls,Elbow Thickness,,,,,,,1938,Cross Checked,,,13001,"255,255,255,1",Topsides - Piping,6.4,6.65,6.4,0,-3.73151,0,0,,,,,,,,,,,,,,,,,,,,,,6.4,6.65,0,0,0,0,0,0,0,0,0,0
Montara FPSO,FPSO-CL-TS-FL-01,250-FL-43170-01C02,14,1,Internal,Internal Wall Loss,A,,10/04/2009,2009 BL.xls,Piping Thickness,,,,,,,1939,Cross Checked,,,13001,"255,255,255,1",Topsides - Piping,6.4,6.55,6.3,0.0999999,-3.73151,-0.0267988,-0.0267988,,,,,,,,,,,,,,,,,,,,,,6.3,6.55,0,0,0,0,0,0,0,0,0,0
Montara FPSO,FPSO-CL-TS-FL-01,250-FL-43170-01C02,6,1,Internal,Internal Wall Loss,A,,16/12/2008,2009 BL.xls,Elbow Thickness,,,,,,,1931,,,,13001,"255,255,255,1",Topsides - Piping,6.4,6.6,6,0.4,-4.04658,-0.098849,-0.098849,,,,,,,,,,,,,,,,,,,,,,6,6.6,0,0,0,0,0,0,0,0,0,0
Montara FPSO,FPSO-CL-TS-FL-01,250-FL-43170-01C02,7,1,Internal,Internal Wall Loss,A,,16/12/2008,2009 BL.xls,Piping Thickness,,,,,,,1932,,,,13001,"255,255,255,1",Topsides - Piping,6.4,6.5,6.3,0.0999999,-4.04658,-0.0247122,-0.0247122,,,,,,,,,,,,,,,,,,,,,,6.3,6.5,0,0,0,0,0,0,0,0,0,0
Montara FPSO,FPSO-CL-TS-FL-01,250-FL-43170-01C02,8,1,Internal,Internal Wall Loss,A,,10/04/2009,2009 BL.xls,Piping Thickness,,,,,,,1933,Cross Checked,,,13001,"255,255,255,1",Topsides - Piping,6.4,6.4,6.3,0.0999999,-3.73151,-0.0267988,-0.0267988,,,,,,,,,,,,,,,,,,,,,,6.3,6.4,0,0,0,0,0,0,0,0,0,0
Montara FPSO,FPSO-CL-TS-FL-01,250-FL-43170-01C02,9,1,Internal,Internal Wall Loss,A,,10/04/2009,2009 BL.xls,Elbow Thickness,,,,,,,1934,Cross Checked,,,13001,"255,255,255,1",Topsides - Piping,6.4,6.55,6.4,0,-3.73151,0,0,,,,,,,,,,,,,,,,,,,,,,6.4,6.55,0,0,0,0,0,0,0,0,0,0
Montara FPSO,FPSO-CL-MA-OC-03,250-OC-33812-1LC,1,1,Internal,Internal Wall Loss,A,,30/09/2017,DO 369-17 UTM-001 Rev. 1,Piping Thickness,,NO,,P197581,D. Collins,DITS,1940,Minor Coating Damage,,,13001,"255,255,255,1",Marine - Piping,12.7,12.2,12.2,0.5,27.7644,0.0180087,0.0180087,,,,,,,,,,,,,,,,,,,,,,,,,,,,,,,,,
Montara FPSO,FPSO-CL-MA-OC-03,250-OC-33812-1LC,1,2,Internal,Internal Wall Loss,A,,22/10/2018,DO369-17 UTM-065,Piping Thickness,,,,,,,1941,,,,13001,"255,255,255,1",Marine - Piping,12.7,11.8,11.8,0.4,1.06027,0.377261,0.0312233,,,,,,,,,,,,,,,,,,,,,,,,,,,,,,,,,
Montara FPSO,FPSO-CL-MA-OC-03,250-OC-33812-1LC,10,1,Internal,Internal Wall Loss,A,,23/01/2019,DO369-17 UTM-093,Piping Thickness,,NO,,,"C.Tennant, J.Marris, L.Townsend, G.Eagle,
F.Ezias",DITS,4397,-,,,13001,"255,255,255,1",Marine - Piping,12.7,11.7,11.7,1,29.0795,0.0343885,0.0343885,,,,,,,,,,,,,,,,,,,,,,,,,,,,,,,,,
Montara FPSO,FPSO-CL-MA-OC-03,250-OC-33812-1LC,11,1,Internal,Internal Wall Loss,A,,23/01/2019,DO369-17 UTM-093,Piping Thickness,,NO,,,"C.Tennant, J.Marris, L.Townsend, G.Eagle,
F.Ezias",DITS,4398,-,,,13001,"255,255,255,1",Marine - Piping,12.7,12.1,12.1,0.599999,29.0795,0.0206331,0.0206331,,,,,,,,,,,,,,,,,,,,,,,,,,,,,,,,,
Montara FPSO,FPSO-CL-MA-OC-03,250-OC-33812-1LC,12,1,Internal,Internal Wall Loss,A,,23/01/2019,DO369-17 UTM-093,Piping Thickness,,NO,,,"C.Tennant, J.Marris, L.Townsend, G.Eagle,
F.Ezias",DITS,4399,-,,,13001,"255,255,255,1",Marine - Piping,12.7,11.7,11.7,1,29.0795,0.0343885,0.0343885,,,,,,,,,,,,,,,,,,,,,,,,,,,,,,,,,
Montara FPSO,FPSO-CL-MA-OC-03,250-OC-33812-1LC,13,1,Internal,Internal Wall Loss,A,,23/01/2019,DO369-17 UTM-093,Piping Thickness,,NO,,,"C.Tennant, J.Marris, L.Townsend, G.Eagle,
F.Ezias",DITS,4400,-,,,13001,"255,255,255,1",Marine - Piping,12.7,12.1,12.1,0.599999,29.0795,0.0206331,0.0206331,,,,,,,,,,,,,,,,,,,,,,,,,,,,,,,,,
Montara FPSO,FPSO-CL-MA-OC-03,250-OC-33812-1LC,14,1,Internal,Internal Wall Loss,A,,23/01/2019,DO369-17 UTM-093,Piping Thickness,,NO,,,"C.Tennant, J.Marris, L.Townsend, G.Eagle,
F.Ezias",DITS,4401,-,,,13001,"255,255,255,1",Marine - Piping,12.7,12,12,0.7,29.0795,0.024072,0.024072,,,,,,,,,,,,,,,,,,,,,,,,,,,,,,,,,
Montara FPSO,FPSO-CL-MA-OC-03,250-OC-33812-1LC,15,1,Internal,Internal Wall Loss,A,,23/01/2019,DO369-17 UTM-093,Piping Thickness,,NO,,,"C.Tennant, J.Marris, L.Townsend, G.Eagle,
F.Ezias",DITS,4402,-,,,13001,"255,255,255,1",Marine - Piping,12.7,12.2,12.2,0.5,29.0795,0.0171943,0.0171943,,,,,,,,,,,,,,,,,,,,,,,,,,,,,,,,,
Montara FPSO,FPSO-CL-MA-OC-03,250-OC-33812-1LC,16,1,Internal,Internal Wall Loss,A,,23/01/2019,DO369-17 UTM-093,Piping Thickness,,NO,,,"C.Tennant, J.Marris, L.Townsend, G.Eagle,
F.Ezias",DITS,4403,-,,,13001,"255,255,255,1",Marine - Piping,12.7,12.3,12.3,0.4,29.0795,0.0137554,0.0137554,,,,,,,,,,,,,,,,,,,,,,,,,,,,,,,,,
Montara FPSO,FPSO-CL-MA-OC-03,250-OC-33812-1LC,17,1,Internal,Internal Wall Loss,A,,23/01/2019,DO369-17 UTM-093,Piping Thickness,,NO,,,"C.Tennant, J.Marris, L.Townsend, G.Eagle,
F.Ezias",DITS,4404,-,,,13001,"255,255,255,1",Marine - Piping,12.7,12,12,0.7,29.0795,0.024072,0.024072,,,,,,,,,,,,,,,,,,,,,,,,,,,,,,,,,
Montara FPSO,FPSO-CL-MA-OC-03,250-OC-33812-1LC,18,1,Internal,Internal Wall Loss,A,,23/01/2019,DO369-17 UTM-093,Piping Thickness,,NO,,,"C.Tennant, J.Marris, L.Townsend, G.Eagle,
F.Ezias",DITS,4405,-,,,13001,"255,255,255,1",Marine - Piping,12.7,11.9,11.9,0.8,29.0795,0.0275108,0.0275108,,,,,,,,,,,,,,,,,,,,,,,,,,,,,,,,,
