Repository: Joshua-W-Adams/data-mapping

# data-mapping
Generic program enabling mapping of one data format to another

## Instructions

1. Install project dependencies as follows

```
Node v10.15.3
```

2. Clone repository to your system using the following command or git desktop.

```
git clone https://github.com/YOUR-USERNAME/YOUR-REPOSITORY
```

3. Install project

```
npm install
```

4. Update configuration data files

```
.\config\data\input.csv
.\config\data\oneToFewColumnMappings
.\config\data\oneToManyColumnMappings
.\config\data\oneToOneColumnMappings
.\config\data\tableFilters
.\config\data\tables
```

5. Update configuration .json file

```
.\config\config.json
```

6. Execute mapping procedure

```

File: config/montara_fpso_topsides_data/map/inspectionIdLookup.csv (part 23 of 59)
FACILITY_ID,LOOP_ID,EQUIPMENT_ID,CML_ID,INSPECTION_ID,STRATEGY_ID,DAMAGE_MECHANISM_ID,INSPECTION_STATUS,ACTION_STATUS,INSPECTION_DATE,INSPECTION_REPORT_NUMBER,CML_TYPE,SCOPE_COMMENTS,PRELIMINARY_RECOMMENDATIONS,INSPECTION_SCOPE,WORK_ORDER,INSPECTOR_NAME,INPECTION_COMPANY,PHOTO,INSPECTION_COMMENTS,EXACT_MATCH,CLOSEST_MATCH,ERROR_CODE,COLOUR_CODE,RESPONSIBLE_SYSTEM,NOMINAL_WALL_THICKNESS_MM,MANUAL_MIN_RWT,MIN_REMAINING_WALL_THICKNESS_MM,WALL_LOSS_MM,SERVICE_YEARS,CORROSION_RATE_SHORT_TERM_MM_YR,CORROSION_RATE_LONG_TERM_MM_YR,OPERATING_TEMPERATURE,COATING_CONDITION,INSULATION_CONDITION,INSULATION_TYPE,HEAT_TRACING,EXTERNAL_ENVIRONMENT,CUI_VALUE,PSV_ASSOC_EQUIP_HAZ_D_OR_E,PSV_CAN_OVER_PRESSURE,PSV_DESIGN_CASE,PSV_EQUIP_FAIL_REPORT_INCIDENT,PSV_COF,PSV_FAIL_TO_DANGER,PSV_NEW_APP_TYPE_SERVICE,PSV_FAIL_NOT_TO_DANGER,PSV_FAIL_LAST_THREE,PSV_POF,PSV_MAY_FAIL_IF_INTERVAL_INCREASED,PSV_INTVL_CHANGE_ALLOW,APPLIED_PSV_INSPECTION_INTERVAL,APPLIED_PSV_INSPECTION_INTERVAL_COMMENTS,GRID_MIN_RWT,AVERAGE_WT,COUNT_10_PERCENT_LOSS,COUNT_20_PERCENT_LOSS,COUNT_30_PERCENT_LOSS,COUNT_40_PERCENT_LOSS,COUNT_50_PERCENT_LOSS,COUNT_60_PERCENT_LOSS,COUNT_70_PERCENT_LOSS,COUNT_80_PERCENT_LOSS,COUNT_90_PERCENT_LOSS,COUNT_100_PERCENT_LOSS
Montara FPSO,FPSO-CL-MA-OC-03,250-OC-33812-1LC,19,1,Internal,Internal Wall Loss,A,,23/01/2019,DO369-17 UTM-093,Piping Thickness,,NO,,,"C.Tennant, J.Marris, L.Townsend, G.Eagle,
F.Ezias",DITS,4406,-,,,13001,"255,255,255,1",Marine - Piping,12.7,12.2,12.2,0.5,29.0795,0.0171943,0.0171943,,,,,,,,,,,,,,,,,,,,,,,,,,,,,,,,,
Montara FPSO,FPSO-CL-MA-OC-03,250-OC-33812-1LC,2,1,Internal,Internal Wall Loss,A,,22/10/2018,DO369-17 UTM-065,Piping Thickness,,,,,,,1942,,,,13001,"255,255,255,1",Marine - Piping,12.7,11.6,11.6,1.1,28.8247,0.0381618,0.0381618,,,,,,,,,,,,,,,,,,,,,,,,,,,,,,,,,
Montara FPSO,FPSO-CL-MA-OC-03,250-OC-33812-1LC,20,1,Internal,Internal Wall Loss,A,,23/01/2019,DO369-17 UTM-093,Piping Thickness,,NO,,,"C.Tennant, J.Marris, L.Townsend, G.Eagle,
F.Ezias",DITS,4407,-,,,13001,"255,255,255,1",Marine - Piping,12.7,12.4,12.4,0.3,29.0795,0.0103166,0.0103166,,,,,,,,,,,,,,,,,,,,,,,,,,,,,,,,,
Montara FPSO,FPSO-CL-MA-OC-03,250-OC-33812-1LC,21,1,Internal,Internal Wall Loss,A,,23/01/2019,DO369-17 UTM-093,Piping Thickness,,NO,,,"C.Tennant, J.Marris, L.Townsend, G.Eagle,
F.Ezias",DITS,4408,-,,,13001,"255,255,255,1",Marine - Piping,12.7,12.3,12.3,0.4,29.0795,0.0137554,0.0137554,,,,,,,,,,,,,,,,,,,,,,,,,,,,,,,,,
Montara FPSO,FPSO-CL-MA-OC-03,250-OC-33812-1LC,22,1,Internal,Internal Wall Loss,A,,23/01/2019,DO369-17 UTM-093,Piping Thickness,,NO,,,"C.Tennant, J.Marris, L.Townsend, G.Eagle,
F.Ezias",DITS,4409,-,,,13001,"255,255,255,1",Marine - Piping,12.7,12.3,12.3,0.4,29.0795,0.0137554,0.0137554,,,,,,,,,,,,,,,,,,,,,,,,,,,,,,,,,
Montara FPSO,FPSO-CL-MA-OC-03,250-OC-33812-1LC,23,1,Internal,Internal Wall Loss,A,,23/01/2019,DO369-17 UTM-093,Piping Thickness,,NO,,,"C.Tennant, J.Marris, L.Townsend, G.Eagle,
F.Ezias",DITS,4410,-,,,13001,"255,255,255,1",Marine - Piping,12.7,11.9,11.9,0.8,29.0795,0.0275108,0.0275108,,,,,,,,,,,,,,,,,,,,,,,,,,,,,,,,,
Montara FPSO,FPSO-CL-MA-OC-03,250-OC-33812-1LC,24,1,Internal,Internal Wall Loss,A,,23/01/2019,DO369-17 UTM-093,Piping Thickness,,NO,,,"C.Tennant, J.Marris, L.Townsend, G.Eagle,
F.Ezias",DITS,4411,-,,,13001,"255,255,255,1",Marine - Piping,12.7,12,12,0.7,29.0795,0.024072,0.024072,,,,,,,,,,,,,,,,,,,,,,,,,,,,,,,,,
Montara FPSO,FPSO-CL-MA-OC-03,250-OC-33812-1LC,25,1,Internal,Internal Wall Loss,A,,23/01/2019,DO369-17 UTM-093,Piping Thickness,,NO,,,"C.Tennant, J.Marris, L.Townsend, G.Eagle,
F.Ezias",DITS,4412,-,,,13001,"255,255,255,1",Marine - Piping,12.7,12,12,0.7,29.0795,0.024072,0.024072,,,,,,,,,,,,,,,,,,,,,,,,,,,,,,,,,
Montara FPSO,FPSO-CL-MA-OC-03,250-OC-33812-1LC,26,1,Internal,Internal Wall Loss,A,,23/01/2019,DO369-17 UTM-093,Piping Thickness,,NO,,,"C.Tennant, J.Marris, L.Townsend, G.Eagle,
F.Ezias",DITS,4413,-,,,13001,"255,255,255,1",Marine - Piping,12.7,10.7,10.7,2,29.0795,0.0687771,0.0687771,,,,,,,,,,,,,,,,,,,,,,,,,,,,,,,,,
Montara FPSO,FPSO-CL-MA-OC-03,250-OC-33812-1LC,27,1,Internal,Internal Wall Loss,A,,23/01/2019,DO369-17 UTM-093,Piping Thickness,,NO,,,"C.Tennant, J.Marris, L.Townsend, G.Eagle,
F.Ezias",DITS,4414,-,,,13001,"255,255,255,1",Marine - Piping,12.7,11.9,11.9,0.8,29.0795,0.0275108,0.0275108,,,,,,,,,,,,,,,,,,,,,,,,,,,,,,,,,
Montara FPSO,FPSO-CL-MA-OC-03,250-OC-33812-1LC,28,1,Internal,Internal Wall Loss,A,,23/01/2019,DO369-17 UTM-093,Piping Thickness,,NO,,,"C.Tennant, J.Marris, L.Townsend, G.Eagle,
F.Ezias",DITS,4415,-,,,13001,"255,255,255,1",Marine - Piping,12.7,11.8,11.8,0.9,29.0795,0.0309497,0.0309497,,,,,,,,,,,,,,,,,,,,,,,,,,,,,,,,,
Montara FPSO,FPSO-CL-MA-OC-03,250-OC-33812-1LC,29,1,Internal,Internal Wall Loss,A,,23/01/2019,DO369-17 UTM-093,Piping Thickness,,NO,,,"C.Tennant, J.Marris, L.Townsend, G.Eagle,
F.Ezias",DITS,4416,-,,,13001,"255,255,255,1",Marine - Piping,12.7,12.2,12.2,0.5,29.0795,0.0171943,0.0171943,,,,,,,,,,,,,,,,,,,,,,,,,,,,,,,,,
Montara FPSO,FPSO-CL-MA-OC-03,250-OC-33812-1LC,3,1,Internal,Internal Wall Loss,A,,22/10/2018,DO369-17 UTM-065,Piping Thickness,,,,,,,1943,,,,13001,"255,255,255,1",Marine - Piping,12.7,11.6,11.6,1.1,28.8247,0.0381618,0.0381618,,,,,,,,,,,,,,,,,,,,,,,,,,,,,,,,,
Montara FPSO,FPSO-CL-MA-OC-03,250-OC-33812-1LC,30,1,Internal,Internal Wall Loss,A,,23/01/2019,DO369-17 UTM-093,Piping Thickness,,NO,,,"C.Tennant, J.Marris, L.Townsend, G.Eagle,
F.Ezias",DITS,4417,-,,,13001,"255,255,255,1",Marine - Piping,12.7,11.1,11.1,1.6,29.0795,0.0550217,0.0550217,,,,,,,,,,,,,,,,,,,,,,,,,,,,,,,,,
Montara FPSO,FPSO-CL-MA-OC-03,250-OC-33812-1LC,31,1,Internal,Internal Wall Loss,A,,23/01/2019,DO369-17 UTM-093,Piping Thickness,,NO,,,"C.Tennant, J.Marris, L.Townsend, G.Eagle,
F.Ezias",DITS,4418,-,,,13001,"255,255,255,1",Marine - Piping,12.7,11.5,11.5,1.2,29.0795,0.0412662,0.0412662,,,,,,,,,,,,,,,,,,,,,,,,,,,,,,,,,
Montara FPSO,FPSO-CL-MA-OC-03,250-OC-33812-1LC,32,1,Internal,Internal Wall Loss,A,,23/01/2019,DO369-17 UTM-093,Piping Thickness,,NO,,,"C.Tennant, J.Marris, L.Townsend, G.Eagle,
F.Ezias",DITS,4419,-,,,13001,"255,255,255,1",Marine - Piping,12.7,11.6,11.6,1.1,29.0795,0.0378274,0.0378274,,,,,,,,,,,,,,,,,,,,,,,,,,,,,,,,,
Montara FPSO,FPSO-CL-MA-OC-03,250-OC-33812-1LC,33,1,Internal,Internal Wall Loss,A,,23/01/2019,DO369-17 UTM-093,Piping Thickness,,NO,,,"C.Tennant, J.Marris, L.Townsend, G.Eagle,
F.Ezias",DITS,4420,-,,,13001,"255,255,255,1",Marine - Piping,12.7,11.8,11.8,0.9,29.0795,0.0309497,0.0309497,,,,,,,,,,,,,,,,,,,,,,,,,,,,,,,,,
Montara FPSO,FPSO-CL-MA-OC-03,250-OC-33812-1LC,34,1,Internal,Internal Wall Loss,A,,23/01/2019,DO369-17 UTM-093,Piping Thickness,,NO,,,"C.Tennant, J.Marris, L.Townsend, G.Eagle,
F.Ezias",DITS,4421,-,,,13001,"255,255,255,1",Marine - Piping,12.7,11.5,11.5,1.2,29.0795,0.0412662,0.0412662,,,,,,,,,,,,,,,,,,,,,,,,,,,,,,,,,
Montara FPSO,FPSO-CL-MA-OC-03,250-OC-33812-1LC,35,1,Internal,Internal Wall Loss,A,,23/01/2019,DO369-17 UTM-093,Piping Thickness,,NO,,,"C.Tennant, J.Marris, L.Townsend, G.Eagle,
F.Ezias",DITS,4422,-,,,13001,"255,255,255,1",Marine - Piping,12.7,12,12,0.7,29.0795,0.024072,0.024072,,,,,,,,,,,,,,,,,,,,,,,,,,,,,,,,,
Montara FPSO,FPSO-CL-MA-OC-03,250-OC-33812-1LC,36,1,Internal,Internal Wall Loss,A,,23/01/2019,DO369-17 UTM-093,Piping Thickness,,NO,,,"C.Tennant, J.Marris, L.Townsend, G.Eagle,
F.Ezias",DITS,4423,-,,,13001,"255,255,255,1",Marine - Piping,12.7,11.3,11.3,1.4,29.0795,0.0481439,0.0481439,,,,,,,,,,,,,,,,,,,,,,,,,,,,,,,,,
Montara FPSO,FPSO-CL-MA-OC-03,250-OC-33812-1LC,37,1,Internal,Internal Wall Loss,A,,23/01/2019,DO369-17 UTM-093,Piping Thickness,,NO,,,"C.Tennant, J.Marris, L.Townsend, G.Eagle,
F.Ezias",DITS,4424,-,,,13001,"255,255,255,1",Marine - Piping,12.7,12.6,12.6,0.0999994,29.0795,0.00343883,0.00343883,,,,,,,,,,,,,,,,,,,,,,,,,,,,,,,,,
Montara FPSO,FPSO-CL-MA-OC-03,250-OC-33812-1LC,38,1,Internal,Internal Wall Loss,A,,23/01/2019,DO369-17 UTM-093,Piping Thickness,,NO,,,"C.Tennant, J.Marris, L.Townsend, G.Eagle,
F.Ezias",DITS,4425,-,,,13001,"255,255,255,1",Marine - Piping,12.7,12.1,12.1,0.599999,29.0795,0.0206331,0.0206331,,,,,,,,,,,,,,,,,,,,,,,,,,,,,,,,,
Montara FPSO,FPSO-CL-MA-OC-03,250-OC-33812-1LC,39,1,Internal,Internal Wall Loss,A,,23/01/2019,DO369-17 UTM-093,Piping Thickness,,NO,,,"C.Tennant, J.Marris, L.Townsend, G.Eagle,
F.Ezias",DITS,4426,-,,,13001,"255,255,255,1",Marine - Piping,12.7,11.7,11.7,1,29.0795,0.0343885,0.0343885,,,,,,,,,,,,,,,,,,,,,,,,,,,,,,,,,
Montara FPSO,FPSO-CL-MA-OC-03,250-OC-33812-1LC,4,1,Internal,Internal Wall Loss,A,,22/10/2018,DO369-17 UTM-065,Piping Thickness,,,,,,,1944,,,,13001,"255,255,255,1",Marine - Piping,12.7,16.5,16.5,-3.8,28.8247,-0.131832,-0.131832,,,,,,,,,,,,,,,,,,,,,,,,,,,,,,,,,
Montara FPSO,FPSO-CL-MA-OC-03,250-OC-33812-1LC,40,1,Internal,Internal Wall Loss,A,,23/01/2019,DO369-17 UTM-093,Piping Thickness,,NO,,,"C.Tennant, J.Marris, L.Townsend, G.Eagle,
F.Ezias",DITS,4427,-,,,13001,"255,255,255,1",Marine - Piping,12.7,12.5,12.5,0.2,29.0795,0.0068777,0.0068777,,,,,,,,,,,,,,,,,,,,,,,,,,,,,,,,,
Montara FPSO,FPSO-CL-MA-OC-03,250-OC-33812-1LC,41,1,Internal,Internal Wall Loss,A,,23/01/2019,DO369-17 UTM-093,Piping Thickness,,NO,,,"C.Tennant, J.Marris, L.Townsend, G.Eagle,
F.Ezias",DITS,4428,-,,,13001,"255,255,255,1",Marine - Piping,12.7,12,12,0.7,29.0795,0.024072,0.024072,,,,,,,,,,,,,,,,,,,,,,,,,,,,,,,,,
Montara FPSO,FPSO-CL-MA-OC-03,250-OC-33812-1LC,42,1,Internal,Internal Wall Loss,A,,23/01/2019,DO369-17 UTM-093,Piping Thickness,,NO,,,"C.Tennant, J.Marris, L.Townsend, G.Eagle,
F.Ezias",DITS,4429,-,,,13001,"255,255,255,1",Marine - Piping,12.7,12,12,0.7,29.0795,0.024072,0.024072,,,,,,,,,,,,,,,,,,,,,,,,,,,,,,,,,
Montara FPSO,FPSO-CL-MA-OC-03,250-OC-33812-1LC,5,1,Internal,Internal Wall Loss,A,,22/10/2018,DO369-17 UTM-069,Piping Thickness,,,,,,,1945,"6 o’clock Pos. 40x50, 200 From Flange
Refer to Defect N0.D7",,,13001,"255,255,255,1",Marine - Piping,12.7,10,10,2.7,28.8247,0.0936698,0.0936698,,,,,,,,,,,,,,,,,,,,,,,,,,,,,,,,,
Montara FPSO,FPSO-CL-MA-OC-03,250-OC-33812-1LC,6,1,Internal,Internal Wall Loss,A,,23/01/2019,DO369-17 UTM-093,Piping Thickness,,NO,,,"C.Tennant, J.Marris, L.Townsend, G.Eagle,
F.Ezias",DITS,4394,-,,,13001,"255,255,255,1",Marine - Piping,12.7,11.8,11.8,0.9,29.0795,0.0309497,0.0309497,,,,,,,,,,,,,,,,,,,,,,,,,,,,,,,,,
Montara FPSO,FPSO-CL-MA-OC-03,250-OC-33812-1LC,7,1,Internal,Internal Wall Loss,A,,23/01/2019,DO369-17 UTM-093,Piping Thickness,,NO,,,"C.Tennant, J.Marris, L.Townsend, G.Eagle,
F.Ezias",DITS,4393,-,,,13001,"255,255,255,1",Marine - Piping,12.7,11.2,11.2,1.5,29.0795,0.0515828,0.0515828,,,,,,,,,,,,,,,,,,,,,,,,,,,,,,,,,
Montara FPSO,FPSO-CL-MA-OC-03,250-OC-33812-1LC,8,1,Internal,Internal Wall Loss,A,,23/01/2019,DO369-17 UTM-093,Piping Thickness,,NO,,,"C.Tennant, J.Marris, L.Townsend, G.Eagle,
F.Ezias",DITS,4395,-,,,13001,"255,255,255,1",Marine - Piping,12.7,11.6,11.6,1.1,29.0795,0.0378274,0.0378274,,,,,,,,,,,,,,,,,,,,,,,,,,,,,,,,,
Montara FPSO,FPSO-CL-MA-OC-03,250-OC-33812-1LC,9,1,Internal,Internal Wall Loss,A,,23/01/2019,DO369-17 UTM-093,Piping Thickness,,NO,,,"C.Tennant, J.Marris, L.Townsend, G.Eagle,
F.Ezias",DITS,4396,-,,,13001,"255,255,255,1",Marine - Piping,12.7,11.5,11.5,1.2,29.0795,0.0412662,0.0412662,,,,,,,,,,,,,,,,,,,,,,,,,,,,,,,,,
Montara FPSO,FPSO-CL-MA-OC-03,250-OC-33813-1LC,1,1,Internal,Internal Wall Loss,A,,23/01/2019,DO369-17 UTM-093,Piping Thickness,,NO,,,"C.Tennant, J.Marris, L.Townsend, G.Eagle,
F.Ezias",DITS,4430,-,,,13001,"255,255,255,1",Marine - Piping,12.7,11.2,11.2,1.5,29.0795,0.0515828,0.0515828,,,,,,,,,,,,,,,,,,,,,,,,,,,,,,,,,
Montara FPSO,FPSO-CL-MA-OC-03,250-OC-33813-1LC,10,1,Internal,Internal Wall Loss,A,,23/01/2019,DO369-17 UTM-093,Piping Thickness,,NO,,,"C.Tennant, J.Marris, L.Townsend, G.Eagle,
F.Ezias",DITS,4439,-,,,13001,"255,255,255,1",Marine - Piping,12.7,11.6,11.6,1.1,29.0795,0.0378274,0.0378274,,,,,,,,,,,,,,,,,,,,,,,,,,,,,,,,,
Montara FPSO,FPSO-CL-MA-OC-03,250-OC-33813-1LC,11,1,Internal,Internal Wall Loss,A,,23/01/2019,DO369-17 UTM-093,Piping Thickness,,NO,,,"C.Tennant, J.Marris, L.Townsend, G.Eagle,
F.Ezias",DITS,4440,-,,,13001,"255,255,255,1",Marine - Piping,12.7,11.7,11.7,1,29.0795,0.0343885,0.0343885,,,,,,,,,,,,,,,,,,,,,,,,,,,,,,,,,
Montara FPSO,FPSO-CL-MA-OC-03,250-OC-33813-1LC,12,1,Internal,Internal Wall Loss,A,,23/01/2019,DO369-17 UTM-093,Piping Thickness,,NO,,,"C.Tennant, J.Marris, L.Townsend, G.Eagle,
F.Ezias",DITS,4441,-,,,13001,"255,255,255,1",Marine - Piping,12.7,11.8,11.8,0.9,29.0795,0.0309497,0.0309497,,,,,,,,,,,,,,,,,,,,,,,,,,,,,,,,,
Montara FPSO,FPSO-CL-MA-OC-03,250-OC-33813-1LC,13,1,Internal,Internal Wall Loss,A,,23/01/2019,DO369-17 UTM-093,Piping Thickness,,NO,,,"C.Tennant, J.Marris, L.Townsend, G.Eagle,
F.Ezias",DITS,4442,-,,,13001,"255,255,255,1",Marine - Piping,12.7,11.6,11.6,1.1,29.0795,0.0378274,0.0378274,,,,,,,,,,,,,,,,,,,,,,,,,,,,,,,,,
Montara FPSO,FPSO-CL-MA-OC-03,250-OC-33813-1LC,14,1,Internal,Internal Wall Loss,A,,23/01/2019,DO369-17 UTM-093,Piping Thickness,,NO,,,"C.Tennant, J.Marris, L.Townsend, G.Eagle,
F.Ezias",DITS,4443,-,,,13001,"255,255,255,1",Marine - Piping,12.7,11.5,11.5,1.2,29.0795,0.0412662,0.0412662,,,,,,,,,,,,,,,,,,,,,,,,,,,,,,,,,
Montara FPSO,FPSO-CL-MA-OC-03,250-OC-33813-1LC,15,1,Internal,Internal Wall Loss,A,,23/01/2019,DO369-17 UTM-093,Piping Thickness,,NO,,,"C.Tennant, J.Marris, L.Townsend, G.Eagle,
F.Ezias",DITS,4444,-,,,13001,"255,255,255,1",Marine - Piping,12.7,11.5,11.5,1.2,29.0795,0.0412662,0.0412662,,,,,,,,,,,,,,,,,,,,,,,,,,,,,,,,,
Montara FPSO,FPSO-CL-MA-OC-03,250-OC-33813-1LC,16,1,Internal,Internal Wall Loss,A,,23/01/2019,DO369-17 UTM-093,Piping Thickness,,NO,,,"C.Tennant, J.Marris, L.Townsend, G.Eagle,
F.Ezias",DITS,4446,-,,,13001,"255,255,255,1",Marine - Piping,12.7,12.7,12.7,0,29.0795,0,0,,,,,,,,,,,,,,,,,,,,,,,,,,,,,,,,,
Montara FPSO,FPSO-CL-MA-OC-03,250-OC-33813-1LC,17,1,Internal,Internal Wall Loss,A,,23/01/2019,DO369-17 UTM-093,Piping Thickness,,NO,,,"C.Tennant, J.Marris, L.Townsend, G.Eagle,
F.Ezias",DITS,4445,-,,,13001,"255,255,255,1",Marine - Piping,12.7,12.1,12.1,0.599999,29.0795,0.0206331,0.0206331,,,,,,,,,,,,,,,,,,,,,,,,,,,,,,,,,
Montara FPSO,FPSO-CL-MA-OC-03,250-OC-33813-1LC,18,1,Internal,Internal Wall Loss,A,,23/01/2019,DO369-17 UTM-093,Piping Thickness,,NO,,,"C.Tennant, J.Marris, L.Townsend, G.Eagle,
F.Ezias",DITS,4447,-,,,13001,"255,255,255,1",Marine - Piping,12.7,5.5,5.5,7.2,29.0795,0.247598,0.247598,,,,,,,,,,,,,,,,,,,,,,,,,,,,,,,,,
Montara FPSO,FPSO-CL-MA-OC-03,250-OC-33813-1LC,18,2,Internal,Internal Wall Loss,A,,5/10/2019,VER-52140-6CCOT-UT-005,Piping Thickness,,,,19WO-OFF-0408,,Vertech,5125,-,,,13001,"255,255,255,1",Marine - Piping,12.7,3.7,3.7,1.8,0.69863,2.57647,0.302236,,,,,,,,,,,,,,,,,,,,,,,,,,,,,,,,,
Montara FPSO,FPSO-CL-MA-OC-03,250-OC-33813-1LC,19,1,Internal,Internal Wall Loss,A,,23/01/2019,DO369-17 UTM-093,Piping Thickness,,NO,,,"C.Tennant, J.Marris, L.Townsend, G.Eagle,
F.Ezias",DITS,4448,Anomaly A3,,,13001,"255,255,255,1",Marine - Piping,12.7,12.6,12.6,0.0999994,29.0795,0.00343883,0.00343883,,,,,,,,,,,,,,,,,,,,,,,,,,,,,,,,,
Montara FPSO,FPSO-CL-MA-OC-03,250-OC-33813-1LC,2,1,Internal,Internal Wall Loss,A,,23/01/2019,DO369-17 UTM-093,Piping Thickness,,NO,,,"C.Tennant, J.Marris, L.Townsend, G.Eagle,
F.Ezias",DITS,4431,-,,,13001,"255,255,255,1",Marine - Piping,12.7,11.6,11.6,1.1,29.0795,0.0378274,0.0378274,,,,,,,,,,,,,,,,,,,,,,,,,,,,,,,,,
Montara FPSO,FPSO-CL-MA-OC-03,250-OC-33813-1LC,20,1,Internal,Internal Wall Loss,A,,23/01/2019,DO369-17 UTM-093,Piping Thickness,,NO,,,"C.Tennant, J.Marris, L.Townsend, G.Eagle,
F.Ezias",DITS,4449,-,,,13001,"255,255,255,1",Marine - Piping,12.7,11.4,11.4,1.3,29.0795,0.0447051,0.0447051,,,,,,,,,,,,,,,,,,,,,,,,,,,,,,,,,
Montara FPSO,FPSO-CL-MA-OC-03,250-OC-33813-1LC,21,1,Internal,Internal Wall Loss,A,,23/01/2019,DO369-17 UTM-093,Piping Thickness,,NO,,,"C.Tennant, J.Marris, L.Townsend, G.Eagle,
F.Ezias",DITS,4450,-,,,13001,"255,255,255,1",Marine - Piping,12.7,12.1,12.1,0.599999,29.0795,0.0206331,0.0206331,,,,,,,,,,,,,,,,,,,,,,,,,,,,,,,,,
Montara FPSO,FPSO-CL-MA-OC-03,250-OC-33813-1LC,22,1,Internal,Internal Wall Loss,A,,23/01/2019,DO369-17 UTM-093,Piping Thickness,,NO,,,"C.Tennant, J.Marris, L.Townsend, G.Eagle,
F.Ezias",DITS,4451,-,,,13001,"255,255,255,1",Marine - Piping,12.7,12,12,0.7,29.0795,0.024072,0.024072,,,,,,,,,,,,,,,,,,,,,,,,,,,,,,,,,
Montara FPSO,FPSO-CL-MA-OC-03,250-OC-33813-1LC,23,1,Internal,Internal Wall Loss,A,,23/01/2019,DO369-17 UTM-093,Piping Thickness,,NO,,,"C.Tennant, J.Marris, L.Townsend, G.Eagle,
F.Ezias",DITS,4452,-,,,13001,"255,255,255,1",Marine - Piping,12.7,12.4,12.4,0.3,29.0795,0.0103166,0.0103166,,,,,,,,,,,,,,,,,,,,,,,,,,,,,,,,,
Montara FPSO,FPSO-CL-MA-OC-03,250-OC-33813-1LC,24,1,Internal,Internal Wall Loss,A,,23/01/2019,DO369-17 UTM-093,Piping Thickness,,NO,,,"C.Tennant, J.Marris, L.Townsend, G.Eagle,
F.Ezias",DITS,4453,-,,,13001,"255,255,255,1",Marine - Piping,12.7,12.3,12.3,0.4,29.0795,0.0137554,0.0137554,,,,,,,,,,,,,,,,,,,,,,,,,,,,,,,,,
Montara FPSO,FPSO-CL-MA-OC-03,250-OC-33813-1LC,25,1,Internal,Internal Wall Loss,A,,23/01/2019,DO369-17 UTM-093,Piping Thickness,,NO,,,"C.Tennant, J.Marris, L.Townsend, G.Eagle,
F.Ezias",DITS,4454,-,,,13001,"255,255,255,1",Marine - Piping,12.7,12.3,12.3,0.4,29.0795,0.0137554,0.0137554,,,,,,,,,,,,,,,,,,,,,,,,,,,,,,,,,
Montara FPSO,FPSO-CL-MA-OC-03,250-OC-33813-1LC,26,1,Internal,Internal Wall Loss,A,,23/01/2019,DO369-17 UTM-093,Piping Thickness,,NO,,,"C.Tennant, J.Marris, L.Townsend, G.Eagle,
F.Ezias",DITS,4455,-,,,13001,"255,255,255,1",Marine - Piping,12.7,11.6,11.6,1.1,29.0795,0.0378274,0.0378274,,,,,,,,,,,,,,,,,,,,,,,,,,,,,,,,,
Montara FPSO,FPSO-CL-MA-OC-03,250-OC-33813-1LC,27,1,Internal,Internal Wall Loss,A,,23/01/2019,DO369-17 UTM-093,Piping Thickness,,NO,,,"C.Tennant, J.Marris, L.Townsend, G.Eagle,
F.Ezias",DITS,4456,-,,,13001,"255,255,255,1",Marine - Piping,12.7,12.5,12.5,0.2,29.0795,0.0068777,0.0068777,,,,,,,,,,,,,,,,,,,,,,,,,,,,,,,,,
Montara FPSO,FPSO-CL-MA-OC-03,250-OC-33813-1LC,28,1,Internal,Internal Wall Loss,A,,23/01/2019,DO369-17 UTM-093,Piping Thickness,,NO,,,"C.Tennant, J.Marris, L.Townsend, G.Eagle,
F.Ezias",DITS,4457,-,,,13001,"255,255,255,1",Marine - Piping,12.7,11.6,11.6,1.1,29.0795,0.0378274,0.0378274,,,,,,,,,,,,,,,,,,,,,,,,,,,,,,,,,
Montara FPSO,FPSO-CL-MA-OC-03,250-OC-33813-1LC,29,1,Internal,Internal Wall Loss,A,,23/01/2019,DO369-17 UTM-093,Piping Thickness,,NO,,,"C.Tennant, J.Marris, L.Townsend, G.Eagle,
F.Ezias",DITS,4458,-,,,13001,"255,255,255,1",Marine - Piping,12.7,12.6,12.6,0.0999994,29.0795,0.00343883,0.00343883,,,,,,,,,,,,,,,,,,,,,,,,,,,,,,,,,
Montara FPSO,FPSO-CL-MA-OC-03,250-OC-33813-1LC,3,1,Internal,Internal Wall Loss,A,,23/01/2019,DO369-17 UTM-093,Piping Thickness,,NO,,,"C.Tennant, J.Marris, L.Townsend, G.Eagle,
F.Ezias",DITS,4432,-,,,13001,"255,255,255,1",Marine - Piping,12.7,11.4,11.4,1.3,29.0795,0.0447051,0.0447051,,,,,,,,,,,,,,,,,,,,,,,,,,,,,,,,,
Montara FPSO,FPSO-CL-MA-OC-03,250-OC-33813-1LC,30,1,Internal,Internal Wall Loss,A,,23/01/2019,DO369-17 UTM-093,Piping Thickness,,NO,,,"C.Tennant, J.Marris, L.Townsend, G.Eagle,
F.Ezias",DITS,4459,-,,,13001,"255,255,255,1",Marine - Piping,12.7,12.6,12.6,0.0999994,29.0795,0.00343883,0.00343883,,,,,,,,,,,,,,,,,,,,,,,,,,,,,,,,,
Montara FPSO,FPSO-CL-MA-OC-03,250-OC-33813-1LC,31,1,Internal,Internal Wall Loss,A,,23/01/2019,DO369-17 UTM-093,Piping Thickness,,NO,,,"C.Tennant, J.Marris, L.Townsend, G.Eagle,
F.Ezias",DITS,4460,-,,,13001,"255,255,255,1",Marine - Piping,12.7,12.6,12.6,0.0999994,29.0795,0.00343883,0.00343883,,,,,,,,,,,,,,,,,,,,,,,,,,,,,,,,,
Montara FPSO,FPSO-CL-MA-OC-03,250-OC-33813-1LC,32,1,Internal,Internal Wall Loss,A,,23/01/2019,DO369-17 UTM-093,Piping Thickness,,NO,,,"C.Tennant, J.Marris, L.Townsend, G.Eagle,
F.Ezias",DITS,4461,-,,,13001,"255,255,255,1",Marine - Piping,12.7,12.4,12.4,0.3,29.0795,0.0103166,0.0103166,,,,,,,,,,,,,,,,,,,,,,,,,,,,,,,,,
Montara FPSO,FPSO-CL-MA-OC-03,250-OC-33813-1LC,33,1,Internal,Internal Wall Loss,A,,23/01/2019,DO369-17 UTM-093,Piping Thickness,,NO,,,"C.Tennant, J.Marris, L.Townsend, G.Eagle,
F.Ezias",DITS,4462,-,,,13001,"255,255,255,1",Marine - Piping,12.7,12.4,12.4,0.3,29.0795,0.0103166,0.0103166,,,,,,,,,,,,,,,,,,,,,,,,,,,,,,,,,
Montara FPSO,FPSO-CL-MA-OC-03,250-OC-33813-1LC,34,1,Internal,Internal Wall Loss,A,,23/01/2019,DO369-17 UTM-093,Piping Thickness,,NO,,,"C.Tennant, J.Marris, L.Townsend, G.Eagle,
F.Ezias",DITS,4463,Anomaly A3A,,,13001,"255,255,255,1",Marine - Piping,12.7,8.8,8.8,3.9,29.0795,0.134115,0.134115,,,,,,,,,,,,,,,,,,,,,,,,,,,,,,,,,
Montara FPSO,FPSO-CL-MA-OC-03,250-OC-33813-1LC,34,2,Internal,Internal Wall Loss,A,,5/10/2019,VER-52140-6CCOT-UT-005,Piping Thickness,,,,19WO-OFF-0408,,Vertech,5126,Anomaly A3A,,,13001,"255,255,255,1",Marine - Piping,12.7,6.8,6.8,2,0.69863,2.86275,0.198132,,,,,,,,,,,,,,,,,,,,,,,,,,,,,,,,,
Montara FPSO,FPSO-CL-MA-OC-03,250-OC-33813-1LC,35,1,Internal,Internal Wall Loss,A,,23/01/2019,DO369-17 UTM-093,Piping Thickness,,NO,,,"C.Tennant, J.Marris, L.Townsend, G.Eagle,
F.Ezias",DITS,4464,-,,,13001,"255,255,255,1",Marine - Piping,12.7,12.4,12.4,0.3,29.0795,0.0103166,0.0103166,,,,,,,,,,,,,,,,,,,,,,,,,,,,,,,,,
Montara FPSO,FPSO-CL-MA-OC-03,250-OC-33813-1LC,36,1,Internal,Internal Wall Loss,A,,23/01/2019,DO369-17 UTM-093,Piping Thickness,,NO,,,"C.Tennant, J.Marris, L.Townsend, G.Eagle,
F.Ezias",DITS,4465,-,,,13001,"255,255,255,1",Marine - Piping,12.7,14.4,14.4,-1.7,29.0795,-0.0584605,-0.0584605,,,,,,,,,,,,,,,,,,,,,,,,,,,,,,,,,
Montara FPSO,FPSO-CL-MA-OC-03,250-OC-33813-1LC,37,1,Internal,Internal Wall Loss,A,,16/10/2019,VER-52140-6CCOT-UT-005,Piping Thickness,,,,19WO-OFF-0408,,Vertech,5133,,,,13001,"255,255,255,1",Marine - Piping,12.7,8.9,8.9,3.8,29.8082,0.127482,0.127482,,,,,,,,,,,,,,,,,,,,,,,,,,,,,,,,,
Montara FPSO,FPSO-CL-MA-OC-03,250-OC-33813-1LC,38,1,Internal,Internal Wall Loss,A,,16/10/2019,VER-52140-6CCOT-UT-005,Piping Thickness,,,,19WO-OFF-0408,,Vertech,5134,,,,13001,"255,255,255,1",Marine - Piping,12.7,8.7,8.7,4,29.8082,0.134191,0.134191,,,,,,,,,,,,,,,,,,,,,,,,,,,,,,,,,
Montara FPSO,FPSO-CL-MA-OC-03,250-OC-33813-1LC,39,1,Internal,Internal Wall Loss,A,,16/10/2019,VER-52140-6CCOT-UT-005,Piping Thickness,,,,19WO-OFF-0408,,Vertech,5135,,,,13001,"255,255,255,1",Marine - Piping,12.7,5.9,5.9,6.8,29.8082,0.228125,0.228125,,,,,,,,,,,,,,,,,,,,,,,,,,,,,,,,,
Montara FPSO,FPSO-CL-MA-OC-03,250-OC-33813-1LC,4,1,Internal,Internal Wall Loss,A,,23/01/2019,DO369-17 UTM-093,Piping Thickness,,NO,,,"C.Tennant, J.Marris, L.Townsend, G.Eagle,
F.Ezias",DITS,4434,-,,,13001,"255,255,255,1",Marine - Piping,12.7,11.3,11.3,1.4,29.0795,0.0481439,0.0481439,,,,,,,,,,,,,,,,,,,,,,,,,,,,,,,,,
Montara FPSO,FPSO-CL-MA-OC-03,250-OC-33813-1LC,40,1,Internal,Internal Wall Loss,A,,16/10/2019,VER-52140-6CCOT-UT-005,Piping Thickness,,,,19WO-OFF-0408,,Vertech,5136,,,,13001,"255,255,255,1",Marine - Piping,12.7,5.5,5.5,7.2,29.8082,0.241544,0.241544,,,,,,,,,,,,,,,,,,,,,,,,,,,,,,,,,
Montara FPSO,FPSO-CL-MA-OC-03,250-OC-33813-1LC,5,1,Internal,Internal Wall Loss,A,,23/01/2019,DO369-17 UTM-093,Piping Thickness,,NO,,,"C.Tennant, J.Marris, L.Townsend, G.Eagle,
F.Ezias",DITS,4433,-,,,13001,"255,255,255,1",Marine - Piping,12.7,12,12,0.7,29.0795,0.024072,0.024072,,,,,,,,,,,,,,,,,,,,,,,,,,,,,,,,,
Montara FPSO,FPSO-CL-MA-OC-03,250-OC-33813-1LC,6,1,Internal,Internal Wall Loss,A,,23/01/2019,DO369-17 UTM-093,Piping Thickness,,NO,,,"C.Tennant, J.Marris, L.Townsend, G.Eagle,
F.Ezias",DITS,4435,-,,,13001,"255,255,255,1",Marine - Piping,12.7,11.3,11.3,1.4,29.0795,0.0481439,0.0481439,,,,,,,,,,,,,,,,,,,,,,,,,,,,,,,,,
Montara FPSO,FPSO-CL-MA-OC-03,250-OC-33813-1LC,7,1,Internal,Internal Wall Loss,A,,23/01/2019,DO369-17 UTM-093,Piping Thickness,,NO,,,"C.Tennant, J.Marris, L.Townsend, G.Eagle,
F.Ezias",DITS,4436,-,,,13001,"255,255,255,1",Marine - Piping,12.7,11.2,11.2,1.5,29.0795,0.0515828,0.0515828,,,,,,,,,,,,,,,,,,,,,,,,,,,,,,,,,
Montara FPSO,FPSO-CL-MA-OC-03,250-OC-33813-1LC,8,1,Internal,Internal Wall Loss,A,,23/01/2019,DO369-17 UTM-093,Piping Thickness,,NO,,,"C.Tennant, J.Marris, L.Townsend, G.Eagle,
F.Ezias",DITS,4437,-,,,13001,"255,255,255,1",Marine - Piping,12.7,11.5,11.5,1.2,29.0795,0.0412662,0.0412662,,,,,,,,,,,,,,,,,,,,,,,,,,,,,,,,,
Montara FPSO,FPSO-CL-MA-OC-03,250-OC-33813-1LC,9,1,Internal,Internal Wall Loss,A,,23/01/2019,DO369-17 UTM-093,Piping Thickness,,NO,,,"C.Tennant, J.Marris, L.Townsend, G.Eagle,
F.Ezias",DITS,4438,-,,,13001,"255,255,255,1",Marine - Piping,12.7,11,11,1.7,29.0795,0.0584605,0.0584605,,,,,,,,,,,,,,,,,,,,,,,,,,,,,,,,,
Montara FPSO,FPSO-CL-MA-OC-03,250-OC-33864-1LC,1,1,Internal,Internal Wall Loss,A,,30/09/2017,DO 369-17 UTM-001 Rev. 1,Piping Thickness,,NO,,P197581,D. Collins,DITS,1946,Minor Coating Damage,,,13001,"255,255,255,1",Marine - Piping,12.7,12.4,12.4,0.3,27.7644,0.0108052,0.0108052,,,,,,,,,,,,,,,,,,,,,,,,,,,,,,,,,
Montara FPSO,FPSO-CL-MA-OC-03,250-OC-33864-1LC,1,2,Internal,Internal Wall Loss,A,,22/10/2018,DO369-17 UTM-065,Piping Thickness,,,,,,,1947,,,,13001,"255,255,255,1",Marine - Piping,12.7,12.3,12.3,0.0999994,1.06027,0.0943147,0.013877,,,,,,,,,,,,,,,,,,,,,,,,,,,,,,,,,
Montara FPSO,FPSO-CL-MA-OC-03,250-OC-33864-1LC,10,1,Internal,Internal Wall Loss,A,,22/10/2018,DO369-17 UTM-065,Piping Thickness,,,,,,,1957,,,,13001,"255,255,255,1",Marine - Piping,12.7,12.3,12.3,0.4,28.8247,0.013877,0.013877,,,,,,,,,,,,,,,,,,,,,,,,,,,,,,,,,
Montara FPSO,FPSO-CL-MA-OC-03,250-OC-33864-1LC,11,1,Internal,Internal Wall Loss,A,,22/10/2018,DO369-17 UTM-065,Piping Thickness,,,,,,,1958,,,,13001,"255,255,255,1",Marine - Piping,12.7,12.3,12.3,0.4,28.8247,0.013877,0.013877,,,,,,,,,,,,,,,,,,,,,,,,,,,,,,,,,
Montara FPSO,FPSO-CL-MA-OC-03,250-OC-33864-1LC,12,1,Internal,Internal Wall Loss,A,,22/10/2018,DO369-17 UTM-065,Piping Thickness,,,,,,,1959,,,,13001,"255,255,255,1",Marine - Piping,12.7,16.6,16.6,-3.9,28.8247,-0.135301,-0.135301,,,,,,,,,,,,,,,,,,,,,,,,,,,,,,,,,
Montara FPSO,FPSO-CL-MA-OC-03,250-OC-33864-1LC,13,1,Internal,Internal Wall Loss,A,,22/10/2018,DO369-17 UTM-069,Piping Thickness,,,,,,,1960,,,,13001,"255,255,255,1",Marine - Piping,12.7,11.3,11.3,1.4,28.8247,0.0485695,0.0485695,,,,,,,,,,,,,,,,,,,,,,,,,,,,,,,,,
Montara FPSO,FPSO-CL-MA-OC-03,250-OC-33864-1LC,14,1,Internal,Internal Wall Loss,A,,22/10/2018,DO369-17 UTM-069,Piping Thickness,,,,,,,1961,,,,13001,"255,255,255,1",Marine - Piping,12.7,11.8,11.8,0.9,28.8247,0.0312233,0.0312233,,,,,,,,,,,,,,,,,,,,,,,,,,,,,,,,,
Montara FPSO,FPSO-CL-MA-OC-03,250-OC-33864-1LC,15,1,Internal,Internal Wall Loss,A,,22/10/2018,DO369-17 UTM-069,Piping Thickness,,,,,,,1962,,,,13001,"255,255,255,1",Marine - Piping,12.7,11.9,11.9,0.8,28.8247,0.027754,0.027754,,,,,,,,,,,,,,,,,,,,,,,,,,,,,,,,,
Montara FPSO,FPSO-CL-MA-OC-03,250-OC-33864-1LC,2,1,Internal,Internal Wall Loss,A,,30/09/2017,DO 369-17 UTM-001 Rev. 1,Piping Thickness,,NO,,P197581,D. Collins,DITS,1948,Minor Coating Damage. 100mm Strip Central Outer Radius - 8.7-9.6mm Full Length,,,13001,"255,255,255,1",Marine - Piping,12.7,8.7,8.7,4,27.7644,0.144069,0.144069,,,,,,,,,,,,,,,,,,,,,,,,,,,,,,,,,
Montara FPSO,FPSO-CL-MA-OC-03,250-OC-33864-1LC,2,2,Internal,Internal Wall Loss,A,,22/10/2018,DO369-17 UTM-069,Piping Thickness,,,,,,,1949,"3 o’clock Pos. 150 band around entirety of extrados
Refer to Defect N0. D43",,,13001,"255,255,255,1",Marine - Piping,12.7,9,9,-0.3,1.06027,-0.282946,0.128362,,,,,,,,,,,,,,,,,,,,,,,,,,,,,,,,,
Montara FPSO,FPSO-CL-MA-OC-03,250-OC-33864-1LC,3,1,Internal,Internal Wall Loss,A,,22/10/2018,DO369-17 UTM-065,Piping Thickness,,,,,,,1950,,,,13001,"255,255,255,1",Marine - Piping,12.7,11.9,11.9,0.8,28.8247,0.027754,0.027754,,,,,,,,,,,,,,,,,,,,,,,,,,,,,,,,,
Montara FPSO,FPSO-CL-MA-OC-03,250-OC-33864-1LC,4,1,Internal,Internal Wall Loss,A,,22/10/2018,DO369-17 UTM-065,Piping Thickness,,,,,,,1951,,,,13001,"255,255,255,1",Marine - Piping,12.7,12.2,12.2,0.5,28.8247,0.0173463,0.0173463,,,,,,,,,,,,,,,,,,,,,,,,,,,,,,,,,
Montara FPSO,FPSO-CL-MA-OC-03,250-OC-33864-1LC,5,1,Internal,Internal Wall Loss,A,,22/10/2018,DO369-17 UTM-065,Piping Thickness,,,,,,,1952,,,,13001,"255,255,255,1",Marine - Piping,12.7,12,12,0.7,28.8247,0.0242848,0.0242848,,,,,,,,,,,,,,,,,,,,,,,,,,,,,,,,,
Montara FPSO,FPSO-CL-MA-OC-03,250-OC-33864-1LC,6,1,Internal,Internal Wall Loss,A,,22/10/2018,DO369-17 UTM-065,Piping Thickness,,,,,,,1953,,,,13001,"255,255,255,1",Marine - Piping,12.7,11.7,11.7,1,28.8247,0.0346925,0.0346925,,,,,,,,,,,,,,,,,,,,,,,,,,,,,,,,,
Montara FPSO,FPSO-CL-MA-OC-03,250-OC-33864-1LC,7,1,Internal,Internal Wall Loss,A,,22/10/2018,DO369-17 UTM-065,Piping Thickness,,,,,,,1954,"9 o'clock, 100mm x 100mm",,,13001,"255,255,255,1",Marine - Piping,12.7,9,9,3.7,28.8247,0.128362,0.128362,,,,,,,,,,,,,,,,,,,,,,,,,,,,,,,,,
Montara FPSO,FPSO-CL-MA-OC-03,250-OC-33864-1LC,8,1,Internal,Internal Wall Loss,A,,22/10/2018,DO369-17 UTM-065,Piping Thickness,,,,,,,1955,"9 o'clock, 100mm x 100mm",,,13001,"255,255,255,1",Marine - Piping,12.7,11.7,11.7,1,28.8247,0.0346925,0.0346925,,,,,,,,,,,,,,,,,,,,,,,,,,,,,,,,,
Montara FPSO,FPSO-CL-MA-OC-03,250-OC-33864-1LC,9,1,Internal,Internal Wall Loss,A,,22/10/2018,DO369-17 UTM-065,Piping Thickness,,,,,,,1956,,,,13001,"255,255,255,1",Marine - Piping,12.7,10.4,10.4,2.3,28.8247,0.0797928,0.0797928,,,,,,,,,,,,,,,,,,,,,,,,,,,,,,,,,
Montara FPSO,FPSO-CL-MA-OC-03,250-OC-33865-1LC,1,1,External,External Wall Loss,A,,7/05/2016,,Piping Thickness,,,,,,,9014,,,,13001,"255,255,255,1",Marine - Piping,12.7,11.1,11.1,1.6,26.3644,0.0606879,0.0606879,,,,,,,,,,,,,,,,,,,,,,11.1,14.475,1,0,0,0,0,0,0,0,0,0
Montara FPSO,FPSO-CL-MA-OC-03,250-OC-33865-1LC,1,2,External,External Wall Loss,A,,5/11/2017,External Corrosion Loop Report OC03,Piping Thickness,,,,,C. Tennant,DITS,1963,Corrosion pitting,,,13001,"255,255,255,1",Marine - Piping,12.7,10.7,10.7,0.400001,1.49863,0.266911,0.0717797,,,,,,,,,,,,,,,,,,,,,,,,,,,,,,,,,
Montara FPSO,FPSO-CL-MA-OC-03,250-OC-33865-1LC,3,1,Internal,Internal Wall Loss,A,,7/05/2016,,Piping Thickness,,,,,,,6720,,,,13001,"255,255,255,1",Marine - Piping,12.7,11.8,11.8,0.9,26.3644,0.0341369,0.0341369,,,,,,,,,,,,,,,,,,,,,,11.8,11.875,0,0,0,0,0,0,0,0,0,0
Montara FPSO,FPSO-CL-MA-OC-03,250-OC-33869-XXX,1,1,Internal,Internal Wall Loss,A,,30/09/2017,DO 369-17 UTM-001 Rev. 1,Piping Thickness,,NO,,P197581,D. Collins,DITS,1964,Minor Coating Damage,,,13001,"255,255,255,1",Marine - Piping,12.7,12.2,12.2,0.5,27.7644,0.0180087,0.0180087,,,,,,,,,,,,,,,,,,,,,,,,,,,,,,,,,
Montara FPSO,FPSO-CL-MA-OC-03,250-OC-33869-XXX,1,2,Internal,Internal Wall Loss,A,,22/10/2018,DO369-17 UTM-065,Piping Thickness,,,,,,,1965,,,,13001,"255,255,255,1",Marine - Piping,12.7,12,12,0.2,1.06027,0.18863,0.0242848,,,,,,,,,,,,,,,,,,,,,,,,,,,,,,,,,
Montara FPSO,FPSO-CL-MA-OC-03,250-OC-33869-XXX,10,1,Internal,Internal Wall Loss,A,,22/10/2018,DO369-17 UTM-065,Piping Thickness,,,,,,,1976,,,,13001,"255,255,255,1",Marine - Piping,12.7,11.9,11.9,0.8,28.8247,0.027754,0.027754,,,,,,,,,,,,,,,,,,,,,,,,,,,,,,,,,
Montara FPSO,FPSO-CL-MA-OC-03,250-OC-33869-XXX,11,1,Internal,Internal Wall Loss,A,,22/10/2018,DO369-17 UTM-065,Piping Thickness,,,,,,,1977,,,,13001,"255,255,255,1",Marine - Piping,12.7,11.6,11.6,1.1,28.8247,0.0381618,0.0381618,,,,,,,,,,,,,,,,,,,,,,,,,,,,,,,,,
Montara FPSO,FPSO-CL-MA-OC-03,250-OC-33869-XXX,12,1,Internal,Internal Wall Loss,A,,22/10/2018,DO369-17 UTM-065,Piping Thickness,,,,,,,1978,,,,13001,"255,255,255,1",Marine - Piping,12.7,11.8,11.8,0.9,28.8247,0.0312233,0.0312233,,,,,,,,,,,,,,,,,,,,,,,,,,,,,,,,,
Montara FPSO,FPSO-CL-MA-OC-03,250-OC-33869-XXX,13,1,Internal,Internal Wall Loss,A,,22/10/2018,DO369-17 UTM-065,Piping Thickness,,,,,,,1979,,,,13001,"255,255,255,1",Marine - Piping,12.7,12.7,12.7,0,28.8247,0,0,,,,,,,,,,,,,,,,,,,,,,,,,,,,,,,,,
Montara FPSO,FPSO-CL-MA-OC-03,250-OC-33869-XXX,14,1,Internal,Internal Wall Loss,A,,22/10/2018,DO369-17 UTM-065,Piping Thickness,,,,,,,1980,"6 o'clock,  100mm x 100mm",,,13001,"255,255,255,1",Marine - Piping,12.7,8,8,4.7,28.8247,0.163055,0.163055,,,,,,,,,,,,,,,,,,,,,,,,,,,,,,,,,
Montara FPSO,FPSO-CL-MA-OC-03,250-OC-33869-XXX,15,1,Internal,Internal Wall Loss,A,,22/10/2018,DO369-17 UTM-065,Piping Thickness,,,,,,,1981,"6 o'clock,  100mm x 100mm",,,13001,"255,255,255,1",Marine - Piping,12.7,12,12,0.7,28.8247,0.0242848,0.0242848,,,,,,,,,,,,,,,,,,,,,,,,,,,,,,,,,
Montara FPSO,FPSO-CL-MA-OC-03,250-OC-33869-XXX,16,1,Internal,Internal Wall Loss,A,,22/10/2018,DO369-17 UTM-065,Piping Thickness,,,,,,,1982,,,,13001,"255,255,255,1",Marine - Piping,12.7,11.9,11.9,0.8,28.8247,0.027754,0.027754,,,,,,,,,,,,,,,,,,,,,,,,,,,,,,,,,
Montara FPSO,FPSO-CL-MA-OC-03,250-OC-33869-XXX,17,1,Internal,Internal Wall Loss,A,,22/10/2018,DO369-17 UTM-065,Piping Thickness,,,,,,,1983,,,,13001,"255,255,255,1",Marine - Piping,12.7,12,12,0.7,28.8247,0.0242848,0.0242848,,,,,,,,,,,,,,,,,,,,,,,,,,,,,,,,,
Montara FPSO,FPSO-CL-MA-OC-03,250-OC-33869-XXX,18,1,Internal,Internal Wall Loss,A,,22/10/2018,DO369-17 UTM-065,Piping Thickness,,,,,,,1984,,,,13001,"255,255,255,1",Marine - Piping,12.7,16.5,16.5,-3.8,28.8247,-0.131832,-0.131832,,,,,,,,,,,,,,,,,,,,,,,,,,,,,,,,,
Montara FPSO,FPSO-CL-MA-OC-03,250-OC-33869-XXX,19,1,Internal,Internal Wall Loss,A,,22/10/2018,DO369-17 UTM-065,Piping Thickness,,,,,,,1985,,,,13001,"255,255,255,1",Marine - Piping,12.7,11.9,11.9,0.8,28.8247,0.027754,0.027754,,,,,,,,,,,,,,,,,,,,,,,,,,,,,,,,,
Montara FPSO,FPSO-CL-MA-OC-03,250-OC-33869-XXX,2,1,Internal,Internal Wall Loss,A,,30/09/2017,DO 369-17 UTM-001 Rev. 1,Piping Thickness,,NO,,P197581,D. Collins,DITS,1966,Minor Coating Damage,,,13001,"255,255,255,1",Marine - Piping,12.7,7.6,7.6,5.1,27.7644,0.183689,0.183689,,,,,,,,,,,,,,,,,,,,,,,,,,,,,,,,,
Montara FPSO,FPSO-CL-MA-OC-03,250-OC-33869-XXX,2,2,Internal,Internal Wall Loss,A,,22/10/2018,DO369-17 UTM-065,Piping Thickness,,,,,,,1967,"6 o'clock, 30mm x 30mm",,,13001,"255,255,255,1",Marine - Piping,12.7,6.7,6.7,0.9,1.06027,0.848837,0.208155,,,,,,,,,,,,,,,,,,,,,,,,,,,,,,,,,
Montara FPSO,FPSO-CL-MA-OC-03,250-OC-33869-XXX,2,3,Internal,Internal Wall Loss,A,,1/06/2019,DO369-17 UTM-096,Piping Thickness,,,,P250386,C. Tennant,DITS,4754,"6 o'clock, 30mm x 30mm",,,13001,"255,255,255,1",Marine - Piping,12.7,6.5,6.5,0.2,0.608219,0.328829,0.210649,,,,,,,,,,,,,,,,,,,,,,,,,,,,,,,,,
Montara FPSO,FPSO-CL-MA-OC-03,250-OC-33869-XXX,20,1,Internal,Internal Wall Loss,A,,22/10/2018,DO369-17 UTM-065,Piping Thickness,,,,,,,1986,,,,13001,"255,255,255,1",Marine - Piping,12.7,11.2,11.2,1.5,28.8247,0.0520388,0.0520388,,,,,,,,,,,,,,,,,,,,,,,,,,,,,,,,,
Montara FPSO,FPSO-CL-MA-OC-03,250-OC-33869-XXX,21,1,Internal,Internal Wall Loss,A,,22/10/2018,DO369-17 UTM-065,Piping Thickness,,,,,,,1987,,,,13001,"255,255,255,1",Marine - Piping,12.7,11.6,11.6,1.1,28.8247,0.0381618,0.0381618,,,,,,,,,,,,,,,,,,,,,,,,,,,,,,,,,
Montara FPSO,FPSO-CL-MA-OC-03,250-OC-33869-XXX,22,1,Internal,Internal Wall Loss,A,,22/10/2018,DO369-17 UTM-065,Piping Thickness,,,,,,,1988,,,,13001,"255,255,255,1",Marine - Piping,12.7,12.7,12.7,0,28.8247,0,0,,,,,,,,,,,,,,,,,,,,,,,,,,,,,,,,,
Montara FPSO,FPSO-CL-MA-OC-03,250-OC-33869-XXX,23,1,Internal,Internal Wall Loss,A,,22/10/2018,DO369-17 UTM-069,Piping Thickness,,,,,,,1989,"12 o’clock Pos. 60x170, 100 From weld
Refer to Defect N0. D42",,,13001,"255,255,255,1",Marine - Piping,12.7,8.6,8.6,4.1,28.8247,0.142239,0.142239,,,,,,,,,,,,,,,,,,,,,,,,,,,,,,,,,
Montara FPSO,FPSO-CL-MA-OC-03,250-OC-33869-XXX,24,1,Internal,Internal Wall Loss,A,,22/10/2018,DO369-17 UTM-069,Piping Thickness,,,,,,,1990,"6 o’clock Pos. 60x70, 510 From Flange
Refer to Defect N0.D6",,,13001,"255,255,255,1",Marine - Piping,12.7,9.2,9.2,3.5,28.8247,0.121424,0.121424,,,,,,,,,,,,,,,,,,,,,,,,,,,,,,,,,
Montara FPSO,FPSO-CL-MA-OC-03,250-OC-33869-XXX,25,1,Internal,Internal Wall Loss,A,,22/10/2018,DO369-17 UTM-069,Piping Thickness,,,,,,,1991,"8 o’clock Pos. 30x30, 200 From Flange
Refer to Defect N0.D5",,,13001,"255,255,255,1",Marine - Piping,12.7,9.3,9.3,3.4,28.8247,0.117955,0.117955,,,,,,,,,,,,,,,,,,,,,,,,,,,,,,,,,
Montara FPSO,FPSO-CL-MA-OC-03,250-OC-33869-XXX,26,1,Internal,Internal Wall Loss,A,,22/10/2018,DO369-17 UTM-069,Piping Thickness,,,,,,,1992,,,,13001,"255,255,255,1",Marine - Piping,12.7,11.9,11.9,0.8,28.8247,0.027754,0.027754,,,,,,,,,,,,,,,,,,,,,,,,,,,,,,,,,
Montara FPSO,FPSO-CL-MA-OC-03,250-OC-33869-XXX,27,1,Internal,Internal Wall Loss,A,,22/10/2018,DO369-17 UTM-069,Piping Thickness,,,,,,,1993,,,,13001,"255,255,255,1",Marine - Piping,12.7,11.9,11.9,0.8,28.8247,0.027754,0.027754,,,,,,,,,,,,,,,,,,,,,,,,,,,,,,,,,
Montara FPSO,FPSO-CL-MA-OC-03,250-OC-33869-XXX,28,1,Internal,Internal Wall Loss,A,,22/10/2018,DO369-17 UTM-069,Piping Thickness,,,,,,,1994,,,,13001,"255,255,255,1",Marine - Piping,12.7,12,12,0.7,28.8247,0.0242848,0.0242848,,,,,,,,,,,,,,,,,,,,,,,,,,,,,,,,,
Montara FPSO,FPSO-CL-MA-OC-03,250-OC-33869-XXX,29,1,Internal,Internal Wall Loss,A,,22/10/2018,DO369-17 UTM-069,Piping Thickness,,,,,,,1995,,,,13001,"255,255,255,1",Marine - Piping,12.7,12,12,0.7,28.8247,0.0242848,0.0242848,,,,,,,,,,,,,,,,,,,,,,,,,,,,,,,,,
Montara FPSO,FPSO-CL-MA-OC-03,250-OC-33869-XXX,3,1,Internal,Internal Wall Loss,A,,30/09/2017,DO 369-17 UTM-001 Rev. 1,Piping Thickness,,NO,,P197581,D. Collins,DITS,1968,Minor Coating Damage,,,13001,"255,255,255,1",Marine - Piping,12.7,7.2,7.2,5.5,27.7644,0.198096,0.198096,,,,,,,,,,,,,,,,,,,,,,,,,,,,,,,,,
Montara FPSO,FPSO-CL-MA-OC-03,250-OC-33869-XXX,3,2,Internal,Internal Wall Loss,A,,22/10/2018,DO369-17 UTM-065,Piping Thickness,,,,,,,1969,"6 o'clock, 100mm x 100mm",,,13001,"255,255,255,1",Marine - Piping,12.7,6,6,1.2,1.06027,1.13178,0.23244,,,,,,,,,,,,,,,,,,,,,,,,,,,,,,,,,
Montara FPSO,FPSO-CL-MA-OC-03,250-OC-33869-XXX,3,3,Internal,Internal Wall Loss,A,,1/06/2019,DO369-17 UTM-096,Piping Thickness,,,,P250386,C. Tennant,DITS,4753,"6 o'clock, 100mm x 100mm",,,13001,"255,255,255,1",Marine - Piping,12.7,6,6,0,0.608219,0,0.227637,,,,,,,,,,,,,,,,,,,,,,,,,,,,,,,,,
Montara FPSO,FPSO-CL-MA-OC-03,250-OC-33869-XXX,30,1,Internal,Internal Wall Loss,A,,22/10/2018,DO369-17 UTM-069,Piping Thickness,,,,,,,1996,,,,13001,"255,255,255,1",Marine - Piping,12.7,12,12,0.7,28.8247,0.0242848,0.0242848,,,,,,,,,,,,,,,,,,,,,,,,,,,,,,,,,
Montara FPSO,FPSO-CL-MA-OC-03,250-OC-33869-XXX,31,1,Internal,Internal Wall Loss,A,,22/10/2018,DO369-17 UTM-069,Piping Thickness,,,,,,,1997,,,,13001,"255,255,255,1",Marine - Piping,12.7,12.5,12.5,0.2,28.8247,0.0069385,0.0069385,,,,,,,,,,,,,,,,,,,,,,,,,,,,,,,,,
Montara FPSO,FPSO-CL-MA-OC-03,250-OC-33869-xxx,32,1,Internal,Internal Wall Loss,A,,23/01/2019,DO369-17 UTM-093,Piping Thickness,,NO,,,"C.Tennant, J.Marris, L.Townsend, G.Eagle,
F.Ezias",DITS,4531,-,,,13001,"255,255,255,1",Marine - Piping,12.7,11.6,11.6,1.1,29.0795,0.0378274,0.0378274,,,,,,,,,,,,,,,,,,,,,,,,,,,,,,,,,
Montara FPSO,FPSO-CL-MA-OC-03,250-OC-33869-xxx,33,1,Internal,Internal Wall Loss,A,,23/01/2019,DO369-17 UTM-093,Piping Thickness,,NO,,,"C.Tennant, J.Marris, L.Townsend, G.Eagle,
F.Ezias",DITS,4532,-,,,13001,"255,255,255,1",Marine - Piping,12.7,12.1,12.1,0.599999,29.0795,0.0206331,0.0206331,,,,,,,,,,,,,,,,,,,,,,,,,,,,,,,,,
Montara FPSO,FPSO-CL-MA-OC-03,250-OC-33869-xxx,34,1,Internal,Internal Wall Loss,A,,23/01/2019,DO369-17 UTM-093,Piping Thickness,,NO,,,"C.Tennant, J.Marris, L.Townsend, G.Eagle,
F.Ezias",DITS,4533,-,,,13001,"255,255,255,1",Marine - Piping,12.7,11.3,11.3,1.4,29.0795,0.0481439,0.0481439,,,,,,,,,,,,,,,,,,,,,,,,,,,,,,,,,
Montara FPSO,FPSO-CL-MA-OC-03,250-OC-33869-xxx,35,1,Internal,Internal Wall Loss,A,,23/01/2019,DO369-17 UTM-093,Piping Thickness,,NO,,,"C.Tennant, J.Marris, L.Townsend, G.Eagle,
F.Ezias",DITS,4534,-,,,13001,"255,255,255,1",Marine - Piping,12.7,12.2,12.2,0.5,29.0795,0.0171943,0.0171943,,,,,,,,,,,,,,,,,,,,,,,,,,,,,,,,,
Montara FPSO,FPSO-CL-MA-OC-03,250-OC-33869-xxx,36,1,Internal,Internal Wall Loss,A,,23/01/2019,DO369-17 UTM-093,Piping Thickness,,NO,,,"C.Tennant, J.Marris, L.Townsend, G.Eagle,
F.Ezias",DITS,4535,-,,,13001,"255,255,255,1",Marine - Piping,12.7,10.6,10.6,2.1,29.0795,0.0722159,0.0722159,,,,,,,,,,,,,,,,,,,,,,,,,,,,,,,,,
Montara FPSO,FPSO-CL-MA-OC-03,250-OC-33869-xxx,37,1,Internal,Internal Wall Loss,A,,23/01/2019,DO369-17 UTM-093,Piping Thickness,,NO,,,"C.Tennant, J.Marris, L.Townsend, G.Eagle,
F.Ezias",DITS,4536,-,,,13001,"255,255,255,1",Marine - Piping,12.7,11.6,11.6,1.1,29.0795,0.0378274,0.0378274,,,,,,,,,,,,,,,,,,,,,,,,,,,,,,,,,
Montara FPSO,FPSO-CL-MA-OC-03,250-OC-33869-xxx,38,1,Internal,Internal Wall Loss,A,,23/01/2019,DO369-17 UTM-093,Piping Thickness,,NO,,,"C.Tennant, J.Marris, L.Townsend, G.Eagle,
F.Ezias",DITS,4537,-,,,13001,"255,255,255,1",Marine - Piping,12.7,11.8,11.8,0.9,29.0795,0.0309497,0.0309497,,,,,,,,,,,,,,,,,,,,,,,,,,,,,,,,,
Montara FPSO,FPSO-CL-MA-OC-03,250-OC-33869-xxx,39,1,Internal,Internal Wall Loss,A,,23/01/2019,DO369-17 UTM-093,Piping Thickness,,NO,,,"C.Tennant, J.Marris, L.Townsend, G.Eagle,
F.Ezias",DITS,4539,-,,,13001,"255,255,255,1",Marine - Piping,12.7,12.6,12.6,0.0999994,29.0795,0.00343883,0.00343883,,,,,,,,,,,,,,,,,,,,,,,,,,,,,,,,,
Montara FPSO,FPSO-CL-MA-OC-03,250-OC-33869-XXX,4,1,Internal,Internal Wall Loss,A,,22/10/2018,DO369-17 UTM-065,Piping Thickness,,,,,,,1970,"4 o'clock, 50mm x 50mm",,,13001,"255,255,255,1",Marine - Piping,12.7,9,9,3.7,28.8247,0.128362,0.128362,,,,,,,,,,,,,,,,,,,,,,,,,,,,,,,,,
Montara FPSO,FPSO-CL-MA-OC-03,250-OC-33869-xxx,40,1,Internal,Internal Wall Loss,A,,23/01/2019,DO369-17 UTM-093,Piping Thickness,,,,,"C.Tennant, J.Marris, L.Townsend, G.Eagle,
F.Ezias",DITS,4538,Anomaly A16,,,13001,"255,255,255,1",Marine - Piping,12.7,8,8,4.7,29.0795,0.161626,0.161626,,,,,,,,,,,,,,,,,,,,,,,,,,,,,,,,,
