Repository: Joshua-W-Adams/data-mapping

# data-mapping
Generic program enabling mapping of one data format to another

## Instructions

1. Install project dependencies as follows

```
Node v10.15.3
```

2. Clone repository to your system using the following command or git desktop.

```
git clone https://github.com/YOUR-USERNAME/YOUR-REPOSITORY
```

3. Install project

```
npm install
```

4. Update configuration data files

```
.\config\data\input.csv
.\config\data\oneToFewColumnMappings
.\config\data\oneToManyColumnMappings
.\config\data\oneToOneColumnMappings
.\config\data\tableFilters
.\config\data\tables
```

5. Update configuration .json file

```
.\config\config.json
```

6. Execute mapping procedure

```

File: config/montara_fpso_topsides_data/map/inspectionIdLookup.csv (part 29 of 59)
FACILITY_ID,LOOP_ID,EQUIPMENT_ID,CML_ID,INSPECTION_ID,STRATEGY_ID,DAMAGE_MECHANISM_ID,INSPECTION_STATUS,ACTION_STATUS,INSPECTION_DATE,INSPECTION_REPORT_NUMBER,CML_TYPE,SCOPE_COMMENTS,PRELIMINARY_RECOMMENDATIONS,INSPECTION_SCOPE,WORK_ORDER,INSPECTOR_NAME,INPECTION_COMPANY,PHOTO,INSPECTION_COMMENTS,EXACT_MATCH,CLOSEST_MATCH,ERROR_CODE,COLOUR_CODE,RESPONSIBLE_SYSTEM,NOMINAL_WALL_THICKNESS_MM,MANUAL_MIN_RWT,MIN_REMAINING_WALL_THICKNESS_MM,WALL_LOSS_MM,SERVICE_YEARS,CORROSION_RATE_SHORT_TERM_MM_YR,CORROSION_RATE_LONG_TERM_MM_YR,OPERATING_TEMPERATURE,COATING_CONDITION,INSULATION_CONDITION,INSULATION_TYPE,HEAT_TRACING,EXTERNAL_ENVIRONMENT,CUI_VALUE,PSV_ASSOC_EQUIP_HAZ_D_OR_E,PSV_CAN_OVER_PRESSURE,PSV_DESIGN_CASE,PSV_EQUIP_FAIL_REPORT_INCIDENT,PSV_COF,PSV_FAIL_TO_DANGER,PSV_NEW_APP_TYPE_SERVICE,PSV_FAIL_NOT_TO_DANGER,PSV_FAIL_LAST_THREE,PSV_POF,PSV_MAY_FAIL_IF_INTERVAL_INCREASED,PSV_INTVL_CHANGE_ALLOW,APPLIED_PSV_INSPECTION_INTERVAL,APPLIED_PSV_INSPECTION_INTERVAL_COMMENTS,GRID_MIN_RWT,AVERAGE_WT,COUNT_10_PERCENT_LOSS,COUNT_20_PERCENT_LOSS,COUNT_30_PERCENT_LOSS,COUNT_40_PERCENT_LOSS,COUNT_50_PERCENT_LOSS,COUNT_60_PERCENT_LOSS,COUNT_70_PERCENT_LOSS,COUNT_80_PERCENT_LOSS,COUNT_90_PERCENT_LOSS,COUNT_100_PERCENT_LOSS
Montara FPSO,UNDEFINED,250-WF-71811-1CG,20,1,Internal,Internal Wall Loss,A,,6/03/2016,,Elbow Thickness,,,,,,,6835,,,,13001,"255,255,255,1",,15.088,15.9,15.9,-0.811999,3.17808,-0.2555,-0.2555,,,,,,,,,,,,,,,,,,,,,,15.9,16.4,0,0,0,0,0,0,0,0,0,0
Montara FPSO,UNDEFINED,250-WF-71811-1CG,21,1,Internal,Internal Wall Loss,A,,6/03/2016,,Elbow Thickness,,,,,,,6836,,,,13001,"255,255,255,1",,15.088,15.7,15.7,-0.612,3.17808,-0.192569,-0.192569,,,,,,,,,,,,,,,,,,,,,,15.7,16.375,0,0,0,0,0,0,0,0,0,0
Montara FPSO,UNDEFINED,250-WF-71811-1CG,22,1,Internal,Internal Wall Loss,A,,6/03/2016,,Piping Thickness,,,,,,,6837,,,,13001,"255,255,255,1",,,15.9,15.9,,3.17808,,,,,,,,,,,,,,,,,,,,,,,,15.9,16.275,0,0,0,0,0,0,0,0,0,0
Montara FPSO,UNDEFINED,250-WF-71811-1CG,3,1,Internal,Internal Wall Loss,A,,6/03/2016,,Elbow Thickness,,,,,,,6818,,,,13001,"255,255,255,1",,15.088,15.2,15.2,-0.112,3.17808,-0.0352412,-0.0352412,,,,,,,,,,,,,,,,,,,,,,15.2,16.05,0,0,0,0,0,0,0,0,0,0
Montara FPSO,UNDEFINED,250-WF-71811-1CG,4,1,Internal,Internal Wall Loss,A,,6/03/2016,,Elbow Thickness,,,,,,,6819,,,,13001,"255,255,255,1",,6.35,7.5,7.5,-1.15,3.17808,-0.361853,-0.361853,,,,,,,,,,,,,,,,,,,,,,7.5,8.225,0,0,0,0,0,0,0,0,0,0
Montara FPSO,UNDEFINED,250-WF-71811-1CG,5,1,Internal,Internal Wall Loss,A,,6/03/2016,,Elbow Thickness,,,,,,,6820,,,,13001,"255,255,255,1",,15.088,15.4,15.4,-0.311999,3.17808,-0.0981722,-0.0981722,,,,,,,,,,,,,,,,,,,,,,15.4,16.05,0,0,0,0,0,0,0,0,0,0
Montara FPSO,UNDEFINED,250-WF-71811-1CG,6,1,Internal,Internal Wall Loss,A,,6/03/2016,,Elbow Thickness,,,,,,,6821,,,,13001,"255,255,255,1",,15.088,15.3,15.3,-0.212,3.17808,-0.0667069,-0.0667069,,,,,,,,,,,,,,,,,,,,,,15.3,15.7,0,0,0,0,0,0,0,0,0,0
Montara FPSO,UNDEFINED,250-WF-71811-1CG,7,1,Internal,Internal Wall Loss,A,,6/03/2016,,Piping Thickness,,,,,,,6822,,,,13001,"255,255,255,1",,15.088,15.9,15.9,-0.811999,3.17808,-0.2555,-0.2555,,,,,,,,,,,,,,,,,,,,,,15.9,16.775,0,0,0,0,0,0,0,0,0,0
Montara FPSO,UNDEFINED,250-WF-71811-1CG,8,1,Internal,Internal Wall Loss,A,,6/03/2016,,Piping Thickness,,,,,,,6823,,,,13001,"255,255,255,1",,15.088,16.3,16.3,-1.212,3.17808,-0.381362,-0.381362,,,,,,,,,,,,,,,,,,,,,,16.3,16.725,0,0,0,0,0,0,0,0,0,0
Montara FPSO,UNDEFINED,250-WF-71811-1CG,9,1,Internal,Internal Wall Loss,A,,6/03/2016,,Elbow Thickness,,,,,,,6824,,,,13001,"255,255,255,1",,15.088,14.4,14.4,0.688001,3.17808,0.216483,0.216483,,,,,,,,,,,,,,,,,,,,,,14.4,14.7,0,0,0,0,0,0,0,0,0,0
Montara FPSO,UNDEFINED,250-WF-71813-01F01,1,1,Internal,Internal Wall Loss,A,,22/02/2016,,Piping Thickness,,,,,,,6838,,,,13001,"255,255,255,1",,15.088,16.7,16.7,-1.612,3.14247,-0.512973,-0.512973,,,,,,,,,,,,,,,,,,,,,,16.7,17.125,0,0,0,0,0,0,0,0,0,0
Montara FPSO,UNDEFINED,250-WF-71813-01F01,11,1,Internal,Internal Wall Loss,A,,22/02/2016,,Piping Thickness,,,,,,,6844,,,,13001,"255,255,255,1",,15.088,17.8,17.8,-2.712,3.14247,-0.863016,-0.863016,,,,,,,,,,,,,,,,,,,,,,17.8,18.375,0,0,0,0,0,0,0,0,0,0
Montara FPSO,UNDEFINED,250-WF-71813-01F01,12,1,Internal,Internal Wall Loss,A,,22/02/2016,,Elbow Thickness,,,,,,,6845,,,,13001,"255,255,255,1",,15.088,13.7,13.7,1.388,3.14247,0.441692,0.441692,,,,,,,,,,,,,,,,,,,,,,13.7,14.225,0,0,0,0,0,0,0,0,0,0
Montara FPSO,UNDEFINED,250-WF-71813-01F01,13,1,Internal,Internal Wall Loss,A,,22/02/2016,,Elbow Thickness,,,,,,,6846,,,,13001,"255,255,255,1",,15.088,15.7,15.7,-0.612,3.14247,-0.194751,-0.194751,,,,,,,,,,,,,,,,,,,,,,15.7,16.775,0,0,0,0,0,0,0,0,0,0
Montara FPSO,UNDEFINED,250-WF-71813-01F01,16,1,Internal,Internal Wall Loss,A,,22/02/2016,,Elbow Thickness,,,,,,,6847,,,,13001,"255,255,255,1",,10.973,14.9,14.9,-3.927,3.14247,-1.24966,-1.24966,,,,,,,,,,,,,,,,,,,,,,14.9,15.875,0,0,0,0,0,0,0,0,0,0
Montara FPSO,UNDEFINED,250-WF-71813-01F01,17,1,Internal,Internal Wall Loss,A,,22/02/2016,,Piping Thickness,,,,,,,6848,,,,13001,"255,255,255,1",,15.088,16,16,-0.912,3.14247,-0.290218,-0.290218,,,,,,,,,,,,,,,,,,,,,,16,16.475,0,0,0,0,0,0,0,0,0,0
Montara FPSO,UNDEFINED,250-WF-71813-01F01,19,1,Internal,Internal Wall Loss,A,,22/02/2016,,Piping Thickness,,,,,,,6849,,,,13001,"255,255,255,1",,15.088,21.6,21.6,-6.512,3.14247,-2.07226,-2.07226,,,,,,,,,,,,,,,,,,,,,,21.6,22.525,0,0,0,0,0,0,0,0,0,0
Montara FPSO,UNDEFINED,250-WF-71813-01F01,2,1,Internal,Internal Wall Loss,A,,22/02/2016,,Piping Thickness,,,,,,,6839,,,,13001,"255,255,255,1",,15.088,20.5,20.5,-5.412,3.14247,-1.72221,-1.72221,,,,,,,,,,,,,,,,,,,,,,20.5,22.025,0,0,0,0,0,0,0,0,0,0
Montara FPSO,UNDEFINED,250-WF-71813-01F01,22,1,Internal,Internal Wall Loss,A,,22/02/2016,,Piping Thickness,,,,,,,6850,,,,13001,"255,255,255,1",,15.088,15.9,15.9,-0.811999,3.14247,-0.258396,-0.258396,,,,,,,,,,,,,,,,,,,,,,15.9,16.175,0,0,0,0,0,0,0,0,0,0
Montara FPSO,UNDEFINED,250-WF-71813-01F01,25,1,Internal,Internal Wall Loss,A,,22/02/2016,,Piping Thickness,,,,,,,6851,,,,13001,"255,255,255,1",,15.088,17.8,17.8,-2.712,3.14247,-0.863016,-0.863016,,,,,,,,,,,,,,,,,,,,,,17.8,18.45,0,0,0,0,0,0,0,0,0,0
Montara FPSO,UNDEFINED,250-WF-71813-01F01,26,1,Internal,Internal Wall Loss,A,,22/02/2016,,Piping Thickness,,,,,,,6852,,,,13001,"255,255,255,1",,15.088,18.7,18.7,-3.612,3.14247,-1.14942,-1.14942,,,,,,,,,,,,,,,,,,,,,,18.7,19.925,0,0,0,0,0,0,0,0,0,0
Montara FPSO,UNDEFINED,250-WF-71813-01F01,3,1,Internal,Internal Wall Loss,A,,22/02/2016,,Piping Thickness,,,,,,,6840,,,,13001,"255,255,255,1",,15.088,16.9,16.9,-1.812,3.14247,-0.576617,-0.576617,,,,,,,,,,,,,,,,,,,,,,16.9,17.15,0,0,0,0,0,0,0,0,0,0
Montara FPSO,UNDEFINED,250-WF-71813-01F01,4,1,Internal,Internal Wall Loss,A,,22/02/2016,,Piping Thickness,,,,,,,6841,,,,13001,"255,255,255,1",,15.088,17.6,17.6,-2.512,3.14247,-0.799372,-0.799372,,,,,,,,,,,,,,,,,,,,,,17.6,19.175,0,0,0,0,0,0,0,0,0,0
Montara FPSO,UNDEFINED,250-WF-71813-01F01,5,1,Internal,Internal Wall Loss,A,,22/02/2016,,Piping Thickness,,,,,,,6842,,,,13001,"255,255,255,1",,15.088,15.6,15.6,-0.512,3.14247,-0.162929,-0.162929,,,,,,,,,,,,,,,,,,,,,,15.6,16.325,0,0,0,0,0,0,0,0,0,0
Montara FPSO,UNDEFINED,250-WF-71813-01F01,6,1,Internal,Internal Wall Loss,A,,22/02/2016,,Elbow Thickness,,,,,,,6843,,,,13001,"255,255,255,1",,15.088,14.3,14.3,0.788,3.14247,0.250759,0.250759,,,,,,,,,,,,,,,,,,,,,,14.3,14.85,0,0,0,0,0,0,0,0,0,0
Montara FPSO,UNDEFINED,250-WF-71819-01F01,3,1,Internal,Internal Wall Loss,A,,2/03/2016,,Piping Thickness,,,,,,,6853,,,,13001,"255,255,255,1",,15.088,15.7,15.7,-0.612,3.16712,-0.193235,-0.193235,,,,,,,,,,,,,,,,,,,,,,15.7,16.65,0,0,0,0,0,0,0,0,0,0
Montara FPSO,UNDEFINED,250-WF-71819-01F01,4,1,Internal,Internal Wall Loss,A,,2/03/2016,,Elbow Thickness,,,,,,,6854,,,,13001,"255,255,255,1",,15.088,14.2,14.2,0.888,3.16712,0.280381,0.280381,,,,,,,,,,,,,,,,,,,,,,14.2,15.35,0,0,0,0,0,0,0,0,0,0
Montara FPSO,UNDEFINED,250-WF-71819-01F01,5,1,Internal,Internal Wall Loss,A,,2/03/2016,,Elbow Thickness,,,,,,,6855,,,,13001,"255,255,255,1",,15.088,14.4,14.4,0.688001,3.16712,0.217232,0.217232,,,,,,,,,,,,,,,,,,,,,,14.4,15.2,0,0,0,0,0,0,0,0,0,0
Montara FPSO,UNDEFINED,250-WF-71819-01F01,6,1,Internal,Internal Wall Loss,A,,2/03/2016,,Elbow Thickness,,,,,,,6856,,,,13001,"255,255,255,1",,15.088,14.6,14.6,0.488,3.16712,0.154083,0.154083,,,,,,,,,,,,,,,,,,,,,,14.6,15,0,0,0,0,0,0,0,0,0,0
Montara FPSO,UNDEFINED,250-WS-50816-1CG,1,1,Internal,Internal Wall Loss,A,,8/06/2015,,Piping Thickness,,,,,,,6857,,,,13001,"255,255,255,1",,8.56,8.4,8.4,0.160001,2.43288,0.0657661,0.0657661,,,,,,,,,,,,,,,,,,,,,,8.4,8.46667,0,0,0,0,0,0,0,0,0,0
Montara FPSO,UNDEFINED,250-WS-50816-1CG,2,1,Internal,Internal Wall Loss,A,,8/06/2015,,Piping Thickness,,,,,,,6858,,,,13001,"255,255,255,1",,8.56,9.6,9.6,-1.04,2.43288,-0.427477,-0.427477,,,,,,,,,,,,,,,,,,,,,,9.6,10,0,0,0,0,0,0,0,0,0,0
Montara FPSO,UNDEFINED,250-WS-50816-1CG,3,1,Internal,Internal Wall Loss,A,,8/06/2015,,Elbow Thickness,,,,,,,6859,,,,13001,"255,255,255,1",,8.56,8.9,8.9,-0.339999,2.43288,-0.139752,-0.139752,,,,,,,,,,,,,,,,,,,,,,8.9,9.46667,0,0,0,0,0,0,0,0,0,0
Montara FPSO,UNDEFINED,250-WS-50816-1CG,4,1,Internal,Internal Wall Loss,A,,8/06/2015,,Elbow Thickness,,,,,,,6860,,,,13001,"255,255,255,1",,8.56,8.4,8.4,0.160001,2.43288,0.0657661,0.0657661,,,,,,,,,,,,,,,,,,,,,,8.4,9.425,0,0,0,0,0,0,0,0,0,0
Montara FPSO,UNDEFINED,250-WS-50816-1CG,45,1,Internal,Internal Wall Loss,A,,1/03/2016,,Elbow Thickness,,,,,,,6863,,,,13001,"255,255,255,1",,8.56,10.5,10.5,-1.94,3.16438,-0.613073,-0.613073,,,,,,,,,,,,,,,,,,,,,,10.5,11.15,0,0,0,0,0,0,0,0,0,0
Montara FPSO,UNDEFINED,250-WS-50816-1CG,5,1,Internal,Internal Wall Loss,A,,8/06/2015,,Piping Thickness,,,,,,,6861,,,,13001,"255,255,255,1",,8.56,9.4,9.4,-0.839999,2.43288,-0.34527,-0.34527,,,,,,,,,,,,,,,,,,,,,,9.4,9.53333,0,0,0,0,0,0,0,0,0,0
Montara FPSO,UNDEFINED,250-WS-50816-1CG,51,1,Internal,Internal Wall Loss,A,,1/03/2016,,Elbow Thickness,,,,,,,6864,,,,13001,"255,255,255,1",,8.56,10,10,-1.44,3.16438,-0.455065,-0.455065,,,,,,,,,,,,,,,,,,,,,,10,10.65,0,0,0,0,0,0,0,0,0,0
Montara FPSO,UNDEFINED,250-WS-50816-1CG,6,1,Internal,Internal Wall Loss,A,,8/06/2015,,Piping Thickness,,,,,,,6862,,,,13001,"255,255,255,1",,8.56,9.5,9.5,-0.94,2.43288,-0.386374,-0.386374,,,,,,,,,,,,,,,,,,,,,,9.5,9.6,0,0,0,0,0,0,0,0,0,0
Montara FPSO,UNDEFINED,250-WS-50816-1CG,60,1,Internal,Internal Wall Loss,A,,1/03/2016,,Elbow Thickness,,,,,,,6865,,,,13001,"255,255,255,1",,8.56,9.8,9.8,-1.24,3.16438,-0.391861,-0.391861,,,,,,,,,,,,,,,,,,,,,,9.8,10.65,0,0,0,0,0,0,0,0,0,0
Montara FPSO,UNDEFINED,250-WS-50817-1CG,2,1,Internal,Internal Wall Loss,A,,7/06/2015,,Elbow Thickness,,,,,,,6866,,,,13001,"255,255,255,1",,15.088,11.7,11.7,3.388,2.43014,1.39416,1.39416,,,,,,,,,,,,,,,,,,,,,,11.7,12.825,4,1,0,0,0,0,0,0,0,0
Montara FPSO,UNDEFINED,250-WS-50817-1CG,3,1,Internal,Internal Wall Loss,A,,7/06/2015,,Elbow Thickness,,,,,,,6867,,,,13001,"255,255,255,1",,15.088,12.4,12.4,2.688,2.43014,1.10611,1.10611,,,,,,,,,,,,,,,,,,,,,,12.4,13.95,1,0,0,0,0,0,0,0,0,0
Montara FPSO,UNDEFINED,250-WS-50817-1CG,5,1,Internal,Internal Wall Loss,A,,7/06/2015,,Piping Thickness,,,,,,,6868,,,,13001,"255,255,255,1",,15.088,11.8,11.8,3.288,2.43014,1.35301,1.35301,,,,,,,,,,,,,,,,,,,,,,11.8,13.075,2,1,0,0,0,0,0,0,0,0
Montara FPSO,UNDEFINED,250-WS-50836-1CG,1,1,Internal,Internal Wall Loss,A,,26/06/2015,,Piping Thickness,,,,,,,6869,,,,13001,"255,255,255,1",,10.973,11.3,11.3,-0.327001,2.48219,-0.131739,-0.131739,,,,,,,,,,,,,,,,,,,,,,11.3,12.075,0,0,0,0,0,0,0,0,0,0
Montara FPSO,UNDEFINED,250-WS-50836-1CG,1,2,Internal,Internal Wall Loss,A,,28/02/2016,,Piping Thickness,,,,,,,6870,,,,13001,"255,255,255,1",,10.973,10.5,10.5,0.8,0.676712,1.18219,0.149735,,,,,,,,,,,,,,,,,,,,,,10.5,11.225,0,0,0,0,0,0,0,0,0,0
Montara FPSO,UNDEFINED,250-WS-50836-1CG,10,1,Internal,Internal Wall Loss,A,,18/02/2016,,Elbow Thickness,,,,,,,6887,Drawing incorrect,,,13001,"255,255,255,1",,8.56,9.9,9.9,-1.34,3.13151,-0.427909,-0.427909,,,,,,,,,,,,,,,,,,,,,,9.9,10.625,0,0,0,0,0,0,0,0,0,0
Montara FPSO,UNDEFINED,250-WS-50836-1CG,11,1,Internal,Internal Wall Loss,A,,8/06/2015,,Elbow Thickness,,,,,,,6888,,,,13001,"255,255,255,1",,9.525,9.2,9.2,0.325,2.43288,0.133587,0.133587,,,,,,,,,,,,,,,,,,,,,,9.2,9.525,0,0,0,0,0,0,0,0,0,0
Montara FPSO,UNDEFINED,250-WS-50836-1CG,12,1,Internal,Internal Wall Loss,A,,8/06/2015,,Elbow Thickness,,,,,,,6889,,,,13001,"255,255,255,1",,9.525,8.6,8.6,0.924999,2.43288,0.380208,0.380208,,,,,,,,,,,,,,,,,,,,,,8.6,9.375,0,0,0,0,0,0,0,0,0,0
Montara FPSO,UNDEFINED,250-WS-50836-1CG,13,1,Internal,Internal Wall Loss,A,,14/05/2015,,Elbow Thickness,,,,,,,6890,,,,13001,"255,255,255,1",,12.7,11.2,11.2,1.5,2.36438,0.634415,0.634415,,,,,,,,,,,,,,,,,,,,,,11.2,11.675,3,0,0,0,0,0,0,0,0,0
Montara FPSO,UNDEFINED,250-WS-50836-1CG,"13.1	",1,Internal,Internal Wall Loss,A,,8/06/2015,,Elbow Thickness,,,,,,,6891,,,,13001,"255,255,255,1",,9.525,9.4,9.4,0.125,2.43288,0.0513795,0.0513795,,,,,,,,,,,,,,,,,,,,,,9.4,10.15,0,0,0,0,0,0,0,0,0,0
Montara FPSO,UNDEFINED,250-WS-50836-1CG,14,1,Internal,Internal Wall Loss,A,,15/05/2015,,Piping Thickness,,,,,,,6892,,,,13001,"255,255,255,1",,12.7,11.4,11.4,1.3,2.36712,0.54919,0.54919,,,,,,,,,,,,,,,,,,,,,,11.4,12.15,1,0,0,0,0,0,0,0,0,0
Montara FPSO,UNDEFINED,250-WS-50836-1CG,14,2,Internal,Internal Wall Loss,A,,15/05/2015,,Piping Thickness,,,,,,,6893,,,,13001,"255,255,255,1",,12.7,11.4,11.4,0,0,,0.54919,,,,,,,,,,,,,,,,,,,,,,11.4,12.15,1,0,0,0,0,0,0,0,0,0
Montara FPSO,UNDEFINED,250-WS-50836-1CG,"14.1	",1,Internal,Internal Wall Loss,A,,8/06/2015,,Elbow Thickness,,,,,,,6894,,,,13001,"255,255,255,1",,9.525,9.1,9.1,0.424999,2.43288,0.17469,0.17469,,,,,,,,,,,,,,,,,,,,,,9.1,10.525,0,0,0,0,0,0,0,0,0,0
Montara FPSO,UNDEFINED,250-WS-50836-1CG,"14.2	",1,Internal,Internal Wall Loss,A,,8/06/2015,,Elbow Thickness,,,,,,,6895,,,,13001,"255,255,255,1",,9.525,7.8,7.8,1.725,2.43288,0.709037,0.709037,,,,,,,,,,,,,,,,,,,,,,7.8,8.95,1,0,0,0,0,0,0,0,0,0
Montara FPSO,UNDEFINED,250-WS-50836-1CG,15,1,Internal,Internal Wall Loss,A,,8/06/2015,,Piping Thickness,,,,,,,6896,,,,13001,"255,255,255,1",,9.525,10.3,10.3,-0.775001,2.43288,-0.318553,-0.318553,,,,,,,,,,,,,,,,,,,,,,10.3,10.75,0,0,0,0,0,0,0,0,0,0
Montara FPSO,UNDEFINED,250-WS-50836-1CG,16,1,Internal,Internal Wall Loss,A,,8/06/2015,,Elbow Thickness,,,,,,,6897,,,,13001,"255,255,255,1",,9.525,8.8,8.8,0.724999,2.43288,0.298001,0.298001,,,,,,,,,,,,,,,,,,,,,,8.8,9.35,0,0,0,0,0,0,0,0,0,0
Montara FPSO,UNDEFINED,250-WS-50836-1CG,"16.1	",1,Internal,Internal Wall Loss,A,,27/02/2016,,Elbow Thickness,,,,,,,6898,,,,13001,"255,255,255,1",,8.56,9.6,9.6,-1.04,3.15616,-0.329514,-0.329514,,,,,,,,,,,,,,,,,,,,,,9.6,10.3,0,0,0,0,0,0,0,0,0,0
Montara FPSO,UNDEFINED,250-WS-50836-1CG,17,1,Internal,Internal Wall Loss,A,,8/06/2015,,Elbow Thickness,,,,,,,6899,,,,13001,"255,255,255,1",,9.525,8,8,1.525,2.43288,0.62683,0.62683,,,,,,,,,,,,,,,,,,,,,,8,8.5,2,0,0,0,0,0,0,0,0,0
Montara FPSO,UNDEFINED,250-WS-50836-1CG,2,1,Internal,Internal Wall Loss,A,,19/05/2015,,Elbow Thickness,,,,,,,6871,,,,13001,"255,255,255,1",,10.973,9.7,9.7,1.273,2.37808,0.535305,0.535305,,,,,,,,,,,,,,,,,,,,,,9.7,10.85,1,0,0,0,0,0,0,0,0,0
Montara FPSO,UNDEFINED,250-WS-50836-1CG,"2.1	",1,Internal,Internal Wall Loss,A,,26/06/2015,,Elbow Thickness,,,,,,,6872,,,,13001,"255,255,255,1",,9.525,10.5,10.5,-0.975,2.48219,-0.392798,-0.392798,,,,,,,,,,,,,,,,,,,,,,10.5,11.075,0,0,0,0,0,0,0,0,0,0
Montara FPSO,UNDEFINED,250-WS-50836-1CG,"2.2	",1,Internal,Internal Wall Loss,A,,10/09/2015,,Piping Thickness,,,,,,,6873,,,,13001,"255,255,255,1",,10.973,10.9,10.9,0.073,2.69041,0.0271334,0.0271334,,,,,,,,,,,,,,,,,,,,,,10.9,11.45,0,0,0,0,0,0,0,0,0,0
Montara FPSO,UNDEFINED,250-WS-50836-1CG,3,1,Internal,Internal Wall Loss,A,,2/06/2015,,Piping Thickness,,,,,,,6874,,,,13001,"255,255,255,1",,6.02,8,8,-1.98,2.41644,-0.819388,-0.819388,,,,,,,,,,,,,,,,,,,,,,8,9.3,0,0,0,0,0,0,0,0,0,0
Montara FPSO,UNDEFINED,250-WS-50836-1CG,"3.1	",1,Internal,Internal Wall Loss,A,,7/06/2015,,Piping Thickness,,,,,,,6875,,,,13001,"255,255,255,1",,6.02,10.4,10.4,-4.38,2.43014,-1.80237,-1.80237,,,,,,,,,,,,,,,,,,,,,,10.4,11.15,0,0,0,0,0,0,0,0,0,0
Montara FPSO,UNDEFINED,250-WS-50836-1CG,"3.2	",1,Internal,Internal Wall Loss,A,,10/09/2015,,Piping Thickness,,,,,,,6876,,,,13001,"255,255,255,1",,10.973,11.4,11.4,-0.427,2.69041,-0.158712,-0.158712,,,,,,,,,,,,,,,,,,,,,,11.4,11.925,0,0,0,0,0,0,0,0,0,0
Montara FPSO,UNDEFINED,250-WS-50836-1CG,52,1,Internal,Internal Wall Loss,A,,24/05/2015,,Elbow Thickness,,,,,,,6900,"Possible wrong schedule, pipe thicker than sch20 as states in drawing",,,13001,"255,255,255,1",,6.35,11.4,11.4,-5.05,2.39178,-2.1114,-2.1114,,,,,,,,,,,,,,,,,,,,,,11.4,12.525,0,0,0,0,0,0,0,0,0,0
Montara FPSO,UNDEFINED,250-WS-50836-1CG,6,1,Internal,Internal Wall Loss,A,,8/06/2015,,Elbow Thickness,,,,,,,6877,,,,13001,"255,255,255,1",,9.525,9.4,9.4,0.125,2.43288,0.0513795,0.0513795,,,,,,,,,,,,,,,,,,,,,,9.4,9.7,0,0,0,0,0,0,0,0,0,0
Montara FPSO,UNDEFINED,250-WS-50836-1CG,"6.1	",1,Internal,Internal Wall Loss,A,,25/06/2015,,Piping Thickness,,,,,,,6878,,,,13001,"255,255,255,1",,10.973,11.3,11.3,-0.327001,2.47945,-0.131884,-0.131884,,,,,,,,,,,,,,,,,,,,,,11.3,11.725,0,0,0,0,0,0,0,0,0,0
Montara FPSO,UNDEFINED,250-WS-50836-1CG,7,1,Internal,Internal Wall Loss,A,,8/06/2015,,Elbow Thickness,,,,,,,6879,,,,13001,"255,255,255,1",,9.525,9.6,9.6,-0.0750008,2.43288,-0.030828,-0.030828,,,,,,,,,,,,,,,,,,,,,,9.6,10.3,0,0,0,0,0,0,0,0,0,0
Montara FPSO,UNDEFINED,250-WS-50836-1CG,"7.1	",1,Internal,Internal Wall Loss,A,,12/06/2015,,Piping Thickness,,,,,,,6880,,,,13001,"255,255,255,1",,12.7,11.4,11.4,1.3,2.44384,0.531951,0.531951,,,,,,,,,,,,,,,,,,,,,,11.4,12,1,0,0,0,0,0,0,0,0,0
Montara FPSO,UNDEFINED,250-WS-50836-1CG,8,1,Internal,Internal Wall Loss,A,,8/06/2015,,Elbow Thickness,,,,,,,6881,,,,13001,"255,255,255,1",,9.525,9.4,9.4,0.125,2.43288,0.0513795,0.0513795,,,,,,,,,,,,,,,,,,,,,,9.4,10.675,0,0,0,0,0,0,0,0,0,0
Montara FPSO,UNDEFINED,250-WS-50836-1CG,8,2,Internal,Internal Wall Loss,A,,8/06/2015,,Elbow Thickness,,,,,,,6882,,,,13001,"255,255,255,1",,9.525,8.8,8.8,0.599999,0,,0.298001,,,,,,,,,,,,,,,,,,,,,,8.8,9.15,0,0,0,0,0,0,0,0,0,0
Montara FPSO,UNDEFINED,250-WS-50836-1CG,9,1,Internal,Internal Wall Loss,A,,15/05/2015,,Elbow Thickness,,,,,,,6883,,,,13001,"255,255,255,1",,12.7,10.8,10.8,1.9,2.36712,0.802662,0.802662,,,,,,,,,,,,,,,,,,,,,,10.8,11.65,2,0,0,0,0,0,0,0,0,0
Montara FPSO,UNDEFINED,250-WS-50836-1CG,9,2,Internal,Internal Wall Loss,A,,15/05/2015,,Elbow Thickness,,,,,,,6884,,,,13001,"255,255,255,1",,12.7,10.8,10.8,0,0,,0.802662,,,,,,,,,,,,,,,,,,,,,,10.8,11.65,2,0,0,0,0,0,0,0,0,0
Montara FPSO,UNDEFINED,250-WS-50836-1CG,"9.1	",1,Internal,Internal Wall Loss,A,,16/05/2015,,Piping Thickness,,,,,,,6885,,,,13001,"255,255,255,1",,12.7,11.3,11.3,1.4,2.36986,0.590751,0.590751,,,,,,,,,,,,,,,,,,,,,,11.3,11.825,2,0,0,0,0,0,0,0,0,0
Montara FPSO,UNDEFINED,250-WS-50836-1CG,"9.2	",1,Internal,Internal Wall Loss,A,,8/06/2015,,Piping Thickness,,,,,,,6886,,,,13001,"255,255,255,1",,9.525,8.9,8.9,0.625,2.43288,0.256898,0.256898,,,,,,,,,,,,,,,,,,,,,,8.9,9.825,0,0,0,0,0,0,0,0,0,0
Montara FPSO,FPSO-CL-TS-FH-01,300-FH-43001-01C02,1,1,Internal,Internal Wall Loss,A,,14/12/2008,2009 BL.xls,Piping Thickness,,,,,,,2513,,,,13001,"255,255,255,1",Topsides - Piping,6.4,6.2,5.7,0.7,-4.05205,-0.172752,-0.172752,,,,,,,,,,,,,,,,,,,,,,5.7,6.2,1,0,0,0,0,0,0,0,0,0
Montara FPSO,FPSO-CL-TS-FH-01,300-FH-43001-01C02,2,1,Internal,Internal Wall Loss,A,,14/12/2008,2009 BL.xls,Elbow Thickness,,,,,,,2514,,,,13001,"255,255,255,1",Topsides - Piping,6.4,7.7,6.8,-0.4,-4.05205,0.0987154,0.0987154,,,,,,,,,,,,,,,,,,,,,,6.8,7.7,0,0,0,0,0,0,0,0,0,0
Montara FPSO,FPSO-CL-TS-FH-01,300-FH-43001-01C02,3,1,Internal,Internal Wall Loss,A,,14/12/2008,2009 BL.xls,Elbow Thickness,,,,,,,2515,,,,13001,"255,255,255,1",Topsides - Piping,6.4,7.9,7.9,-1.5,-4.05205,0.370183,0.370183,,,,,,,,,,,,,,,,,,,,,,,,,,,,,,,,,
Montara FPSO,FPSO-CL-TS-FH-01,300-FH-43001-01C02,4,1,Internal,Internal Wall Loss,A,,14/12/2008,2009 BL.xls,Elbow Thickness,,,,,,,2516,,,,13001,"255,255,255,1",Topsides - Piping,6.4,8,8,-1.6,-4.05205,0.394861,0.394861,,,,,,,,,,,,,,,,,,,,,,,,,,,,,,,,,
Montara FPSO,FPSO-CL-TS-FH-01,300-FH-43001-01C02,5,1,Internal,Internal Wall Loss,A,,14/12/2008,2009 BL.xls,Elbow Thickness,,,,,,,2517,,,,13001,"255,255,255,1",Topsides - Piping,6.4,8,8,-1.6,-4.05205,0.394861,0.394861,,,,,,,,,,,,,,,,,,,,,,,,,,,,,,,,,
Montara FPSO,FPSO-CL-TS-FH-01,300-FH-43001-01C02,6,1,Internal,Internal Wall Loss,A,,14/12/2008,2009 BL.xls,Elbow Thickness,,,,,,,2518,,,,13001,"255,255,255,1",Topsides - Piping,6.4,7.6,7.2,-0.8,-4.05205,0.197431,0.197431,,,,,,,,,,,,,,,,,,,,,,7.2,7.6,0,0,0,0,0,0,0,0,0,0
Montara FPSO,FPSO-CL-TS-FH-01,300-FH-43002-01C02,1,1,Internal,Internal Wall Loss,A,,14/12/2008,2009 BL.xls,Piping Thickness,,,,,,,2519,,,,13001,"255,255,255,1",Topsides - Piping,6.4,6.26667,6.1,0.3,-4.05205,-0.0740366,-0.0740366,,,,,,,,,,,,,,,,,,,,,,6.1,6.3,0,0,0,0,0,0,0,0,0,0
Montara FPSO,FPSO-CL-TS-FH-01,300-FH-43002-01C02,2,1,Internal,Internal Wall Loss,A,,14/12/2008,2009 BL.xls,Elbow Thickness,,,,,,,2520,,,,13001,"255,255,255,1",Topsides - Piping,6.4,7.8,7.2,-0.8,-4.05205,0.197431,0.197431,,,,,,,,,,,,,,,,,,,,,,7.2,7.8,0,0,0,0,0,0,0,0,0,0
Montara FPSO,FPSO-CL-TS-FH-01,300-FH-43002-01C02,3,1,Internal,Internal Wall Loss,A,,14/12/2008,2009 BL.xls,Elbow Thickness,,,,,,,2521,,,,13001,"255,255,255,1",Topsides - Piping,6.4,7.9,7.9,-1.5,-4.05205,0.370183,0.370183,,,,,,,,,,,,,,,,,,,,,,,,,,,,,,,,,
Montara FPSO,FPSO-CL-TS-FH-01,300-FH-43002-01C02,4,1,Internal,Internal Wall Loss,A,,14/12/2008,2009 BL.xls,Elbow Thickness,,,,,,,2522,,,,13001,"255,255,255,1",Topsides - Piping,6.4,8,8,-1.6,-4.05205,0.394861,0.394861,,,,,,,,,,,,,,,,,,,,,,,,,,,,,,,,,
Montara FPSO,FPSO-CL-TS-FH-01,300-FH-43002-01C02,5,1,Internal,Internal Wall Loss,A,,14/12/2008,2009 BL.xls,Elbow Thickness,,,,,,,2523,,,,13001,"255,255,255,1",Topsides - Piping,6.4,8,8,-1.6,-4.05205,0.394861,0.394861,,,,,,,,,,,,,,,,,,,,,,,,,,,,,,,,,
Montara FPSO,FPSO-CL-TS-FH-01,300-FH-43002-01C02,6,1,Internal,Internal Wall Loss,A,,14/12/2008,2009 BL.xls,Elbow Thickness,,,,,,,2524,,,,13001,"255,255,255,1",Topsides - Piping,6.4,7.725,7.6,-1.2,-4.05205,0.296146,0.296146,,,,,,,,,,,,,,,,,,,,,,7.6,7.725,0,0,0,0,0,0,0,0,0,0
Montara FPSO,FPSO-CL-TS-FH-01,300-FH-43103-01C02,1,1,Internal,Internal Wall Loss,A,,13/12/2008,2009 BL.xls,Elbow Thickness,,,,,,,2525,,,,13001,"255,255,255,1",Topsides - Piping,6.4,7.975,7.8,-1.4,-4.05479,0.34527,0.34527,,,,,,,,,,,,,,,,,,,,,,7.8,7.975,0,0,0,0,0,0,0,0,0,0
Montara FPSO,FPSO-CL-TS-FH-01,300-FH-43103-01C02,2,1,Internal,Internal Wall Loss,A,,13/12/2008,2009 BL.xls,Elbow Thickness,,,,,,,2526,,,,13001,"255,255,255,1",Topsides - Piping,6.4,8.1,8.1,-1.7,-4.05479,0.419257,0.419257,,,,,,,,,,,,,,,,,,,,,,,,,,,,,,,,,
Montara FPSO,FPSO-CL-TS-FH-01,300-FH-43103-01C02,3,1,Internal,Internal Wall Loss,A,,13/12/2008,2009 BL.xls,Elbow Thickness,,,,,,,2527,,,,13001,"255,255,255,1",Topsides - Piping,6.4,8.2,8.2,-1.8,-4.05479,0.443919,0.443919,,,,,,,,,,,,,,,,,,,,,,,,,,,,,,,,,
Montara FPSO,FPSO-CL-TS-FH-01,300-FH-43103-01C02,4,1,Internal,Internal Wall Loss,A,,13/12/2008,2009 BL.xls,Elbow Thickness,,,,,,,2528,,,,13001,"255,255,255,1",Topsides - Piping,6.4,8.2,8.2,-1.8,-4.05479,0.443919,0.443919,,,,,,,,,,,,,,,,,,,,,,,,,,,,,,,,,
Montara FPSO,FPSO-CL-TS-FH-01,300-FH-43103-01C02,5,1,Internal,Internal Wall Loss,A,,13/12/2008,2009 BL.xls,Elbow Thickness,,,,,,,2529,,,,13001,"255,255,255,1",Topsides - Piping,6.4,7.925,7.6,-1.2,-4.05479,0.295946,0.295946,,,,,,,,,,,,,,,,,,,,,,7.6,7.925,0,0,0,0,0,0,0,0,0,0
Montara FPSO,FPSO-CL-TS-FH-01,300-FH-43103-01C02,6,1,Internal,Internal Wall Loss,A,,13/12/2008,2009 BL.xls,Piping Thickness,,,,,,,2530,,,,13001,"255,255,255,1",Topsides - Piping,6.4,6.125,6,0.4,-4.05479,-0.0986487,-0.0986487,,,,,,,,,,,,,,,,,,,,,,6,6.125,0,0,0,0,0,0,0,0,0,0
Montara FPSO,FPSO-CL-TS-FH-01,300-FH-43107-01C02,1,1,Internal,Internal Wall Loss,A,,13/12/2008,2009 BL.xls,Elbow Thickness,,,,,,,2531,,,,13001,"255,255,255,1",Topsides - Piping,6.4,7.525,7.4,-1,-4.05479,0.246622,0.246622,,,,,,,,,,,,,,,,,,,,,,7.4,7.525,0,0,0,0,0,0,0,0,0,0
Montara FPSO,FPSO-CL-TS-FH-01,300-FH-43107-01C02,2,1,Internal,Internal Wall Loss,A,,13/12/2008,2009 BL.xls,Elbow Thickness,,,,,,,2532,,,,13001,"255,255,255,1",Topsides - Piping,6.4,8.1,8.1,-1.7,-4.05479,0.419257,0.419257,,,,,,,,,,,,,,,,,,,,,,,,,,,,,,,,,
Montara FPSO,FPSO-CL-TS-FH-01,300-FH-43107-01C02,3,1,Internal,Internal Wall Loss,A,,13/12/2008,2009 BL.xls,Elbow Thickness,,,,,,,2533,,,,13001,"255,255,255,1",Topsides - Piping,6.4,7.8,7.8,-1.4,-4.05479,0.34527,0.34527,,,,,,,,,,,,,,,,,,,,,,,,,,,,,,,,,
Montara FPSO,FPSO-CL-TS-FH-01,300-FH-43107-01C02,4,1,Internal,Internal Wall Loss,A,,13/12/2008,2009 BL.xls,Elbow Thickness,,,,,,,2534,,,,13001,"255,255,255,1",Topsides - Piping,6.4,8.1,8.1,-1.7,-4.05479,0.419257,0.419257,,,,,,,,,,,,,,,,,,,,,,,,,,,,,,,,,
Montara FPSO,FPSO-CL-TS-FH-01,300-FH-43107-01C02,5,1,Internal,Internal Wall Loss,A,,13/12/2008,2009 BL.xls,Elbow Thickness,,,,,,,2535,,,,13001,"255,255,255,1",Topsides - Piping,6.4,7.75,7,-0.6,-4.05479,0.147973,0.147973,,,,,,,,,,,,,,,,,,,,,,7,7.75,0,0,0,0,0,0,0,0,0,0
Montara FPSO,FPSO-CL-TS-FH-01,300-FH-43107-01C02,6,1,Internal,Internal Wall Loss,A,,13/12/2008,2009 BL.xls,Piping Thickness,,,,,,,2536,,,,13001,"255,255,255,1",Topsides - Piping,6.4,6.275,6.1,0.3,-4.05479,-0.0739865,-0.0739865,,,,,,,,,,,,,,,,,,,,,,6.1,6.275,0,0,0,0,0,0,0,0,0,0
Montara FPSO,FPSO-CL-TS-FL-01,300-FL-43070-01C02,1,1,Internal,Internal Wall Loss,A,,15/12/2008,2009 BL.xls,Piping Thickness,,,,,,,2537,,,,13001,"255,255,255,1",Topsides - Piping,6.4,6.675,6.5,-0.0999999,-4.04931,0.0246955,0.0246955,,,,,,,,,,,,,,,,,,,,,,6.5,6.675,0,0,0,0,0,0,0,0,0,0
Montara FPSO,FPSO-CL-TS-FL-01,300-FL-43070-01C02,10,1,Internal,Internal Wall Loss,A,,11/04/2009,2009 BL.xls,Elbow Thickness,,,,,,,2546,Cross Checked,,,13001,"255,255,255,1",Topsides - Piping,6.4,6.9,6.9,-0.5,-3.72877,0.134093,0.134093,,,,,,,,,,,,,,,,,,,,,,,,,,,,,,,,,
Montara FPSO,FPSO-CL-TS-FL-01,300-FL-43070-01C02,11,1,Internal,Internal Wall Loss,A,,11/04/2009,2009 BL.xls,Elbow Thickness,,,,,,,2547,Cross Checked,,,13001,"255,255,255,1",Topsides - Piping,6.4,6.8,6.8,-0.4,-3.72877,0.107274,0.107274,,,,,,,,,,,,,,,,,,,,,,,,,,,,,,,,,
Montara FPSO,FPSO-CL-TS-FL-01,300-FL-43070-01C02,12,1,Internal,Internal Wall Loss,A,,15/12/2008,2009 BL.xls,Elbow Thickness,,,,,,,2548,,,,13001,"255,255,255,1",Topsides - Piping,6.4,6.5,6.5,-0.0999999,-4.04931,0.0246955,0.0246955,,,,,,,,,,,,,,,,,,,,,,,,,,,,,,,,,
Montara FPSO,FPSO-CL-TS-FL-01,300-FL-43070-01C02,13,1,Internal,Internal Wall Loss,A,,11/04/2009,2009 BL.xls,Elbow Thickness,,,,,,,2549,Cross Checked,,,13001,"255,255,255,1",Topsides - Piping,6.4,6.575,6.3,0.0999999,-3.72877,-0.0268185,-0.0268185,,,,,,,,,,,,,,,,,,,,,,6.3,6.575,0,0,0,0,0,0,0,0,0,0
Montara FPSO,FPSO-CL-TS-FL-01,300-FL-43070-01C02,14,1,Internal,Internal Wall Loss,A,,15/12/2008,2009 BL.xls,Piping Thickness,,,,,,,2550,,,,13001,"255,255,255,1",Topsides - Piping,6.4,6.425,6.4,0,-4.04931,0,0,,,,,,,,,,,,,,,,,,,,,,6.4,6.425,0,0,0,0,0,0,0,0,0,0
Montara FPSO,FPSO-CL-TS-FL-01,300-FL-43070-01C02,15,1,Internal,Internal Wall Loss,A,,15/12/2008,2009 BL.xls,Elbow Thickness,,,,,,,2551,,,,13001,"255,255,255,1",Topsides - Piping,6.4,6.575,6.4,0,-4.04931,0,0,,,,,,,,,,,,,,,,,,,,,,6.4,6.575,0,0,0,0,0,0,0,0,0,0
Montara FPSO,FPSO-CL-TS-FL-01,300-FL-43070-01C02,16,1,Internal,Internal Wall Loss,A,,15/12/2008,2009 BL.xls,Elbow Thickness,,,,,,,2552,,,,13001,"255,255,255,1",Topsides - Piping,6.4,7,7,-0.6,-4.04931,0.148173,0.148173,,,,,,,,,,,,,,,,,,,,,,,,,,,,,,,,,
Montara FPSO,FPSO-CL-TS-FL-01,300-FL-43070-01C02,17,1,Internal,Internal Wall Loss,A,,15/12/2008,2009 BL.xls,Elbow Thickness,,,,,,,2553,,,,13001,"255,255,255,1",Topsides - Piping,6.4,7,7,-0.6,-4.04931,0.148173,0.148173,,,,,,,,,,,,,,,,,,,,,,,,,,,,,,,,,
Montara FPSO,FPSO-CL-TS-FL-01,300-FL-43070-01C02,18,1,Internal,Internal Wall Loss,A,,15/12/2008,2009 BL.xls,Elbow Thickness,,,,,,,2554,,,,13001,"255,255,255,1",Topsides - Piping,6.4,6.6,6.6,-0.2,-4.04931,0.049391,0.049391,,,,,,,,,,,,,,,,,,,,,,,,,,,,,,,,,
Montara FPSO,FPSO-CL-TS-FL-01,300-FL-43070-01C02,19,1,Internal,Internal Wall Loss,A,,15/12/2008,2009 BL.xls,Elbow Thickness,,,,,,,2555,,,,13001,"255,255,255,1",Topsides - Piping,6.4,6.625,6.3,0.0999999,-4.04931,-0.0246955,-0.0246955,,,,,,,,,,,,,,,,,,,,,,6.3,6.625,0,0,0,0,0,0,0,0,0,0
Montara FPSO,FPSO-CL-TS-FL-01,300-FL-43070-01C02,2,1,Internal,Internal Wall Loss,A,,15/12/2008,2009 BL.xls,Elbow Thickness,,,,,,,2538,,,,13001,"255,255,255,1",Topsides - Piping,6.4,6.5,6.2,0.2,-4.04931,-0.0493911,-0.0493911,,,,,,,,,,,,,,,,,,,,,,6.2,6.5,0,0,0,0,0,0,0,0,0,0
Montara FPSO,FPSO-CL-TS-FL-01,300-FL-43070-01C02,20,1,Internal,Internal Wall Loss,A,,15/12/2008,2009 BL.xls,Piping Thickness,,,,,,,2556,,,,13001,"255,255,255,1",Topsides - Piping,6.4,6.65,6.4,0,-4.04931,0,0,,,,,,,,,,,,,,,,,,,,,,6.4,6.65,0,0,0,0,0,0,0,0,0,0
Montara FPSO,FPSO-CL-TS-FL-01,300-FL-43070-01C02,3,1,Internal,Internal Wall Loss,A,,15/12/2008,2009 BL.xls,Elbow Thickness,,,,,,,2539,,,,13001,"255,255,255,1",Topsides - Piping,6.4,6.8,6.8,-0.4,-4.04931,0.0987822,0.0987822,,,,,,,,,,,,,,,,,,,,,,,,,,,,,,,,,
Montara FPSO,FPSO-CL-TS-FL-01,300-FL-43070-01C02,4,1,Internal,Internal Wall Loss,A,,15/12/2008,2009 BL.xls,Elbow Thickness,,,,,,,2540,,,,13001,"255,255,255,1",Topsides - Piping,6.4,6.7,6.7,-0.3,-4.04931,0.0740865,0.0740865,,,,,,,,,,,,,,,,,,,,,,,,,,,,,,,,,
Montara FPSO,FPSO-CL-TS-FL-01,300-FL-43070-01C02,5,1,Internal,Internal Wall Loss,A,,15/12/2008,2009 BL.xls,Elbow Thickness,,,,,,,2541,,,,13001,"255,255,255,1",Topsides - Piping,6.4,7,7,-0.6,-4.04931,0.148173,0.148173,,,,,,,,,,,,,,,,,,,,,,,,,,,,,,,,,
Montara FPSO,FPSO-CL-TS-FL-01,300-FL-43070-01C02,6,1,Internal,Internal Wall Loss,A,,15/12/2008,2009 BL.xls,Elbow Thickness,,,,,,,2542,,,,13001,"255,255,255,1",Topsides - Piping,6.4,6.625,6.4,0,-4.04931,0,0,,,,,,,,,,,,,,,,,,,,,,6.4,6.625,0,0,0,0,0,0,0,0,0,0
Montara FPSO,FPSO-CL-TS-FL-01,300-FL-43070-01C02,7,1,Internal,Internal Wall Loss,A,,15/12/2008,2009 BL.xls,Piping Thickness,,,,,,,2543,,,,13001,"255,255,255,1",Topsides - Piping,6.4,6.6,6.4,0,-4.04931,0,0,,,,,,,,,,,,,,,,,,,,,,6.4,6.6,0,0,0,0,0,0,0,0,0,0
Montara FPSO,FPSO-CL-TS-FL-01,300-FL-43070-01C02,8,1,Internal,Internal Wall Loss,A,,11/04/2009,2009 BL.xls,Piping Thickness,,,,,,,2544,Cross Checked,,,13001,"255,255,255,1",Topsides - Piping,6.4,6.45,6.4,0,-3.72877,0,0,,,,,,,,,,,,,,,,,,,,,,6.4,6.45,0,0,0,0,0,0,0,0,0,0
Montara FPSO,FPSO-CL-TS-FL-01,300-FL-43070-01C02,9,1,Internal,Internal Wall Loss,A,,11/04/2009,2009 BL.xls,Elbow Thickness,,,,,,,2545,Cross Checked,,,13001,"255,255,255,1",Topsides - Piping,6.4,6.65,6.5,-0.0999999,-3.72877,0.0268185,0.0268185,,,,,,,,,,,,,,,,,,,,,,6.5,6.65,0,0,0,0,0,0,0,0,0,0
Montara FPSO,FPSO-CL-TS-FL-01,300-FL-43080-01C02,1,1,Internal,Internal Wall Loss,A,,16/12/2008,2009 BL.xls,Piping Thickness,,,,,,,2557,,,,13001,"255,255,255,1",Topsides - Piping,6.4,6.425,6.3,0.0999999,-4.04658,-0.0247122,-0.0247122,,,,,,,,,,,,,,,,,,,,,,6.3,6.425,0,0,0,0,0,0,0,0,0,0
Montara FPSO,FPSO-CL-TS-FL-01,300-FL-43080-01C02,2,1,Internal,Internal Wall Loss,A,,16/12/2008,2009 BL.xls,Elbow Thickness,,,,,,,2558,,,,13001,"255,255,255,1",Topsides - Piping,6.4,7.775,7.6,-1.2,-4.04658,0.296547,0.296547,,,,,,,,,,,,,,,,,,,,,,7.6,7.775,0,0,0,0,0,0,0,0,0,0
Montara FPSO,FPSO-CL-TS-FL-01,300-FL-43080-01C02,3,1,Internal,Internal Wall Loss,A,,16/12/2008,2009 BL.xls,Elbow Thickness,,,,,,,2559,,,,13001,"255,255,255,1",Topsides - Piping,6.4,8.2,8.2,-1.8,-4.04658,0.444821,0.444821,,,,,,,,,,,,,,,,,,,,,,,,,,,,,,,,,
Montara FPSO,FPSO-CL-TS-FL-01,300-FL-43080-01C02,4,1,Internal,Internal Wall Loss,A,,16/12/2008,2009 BL.xls,Elbow Thickness,,,,,,,2560,,,,13001,"255,255,255,1",Topsides - Piping,6.4,8.1,8.1,-1.7,-4.04658,0.420108,0.420108,,,,,,,,,,,,,,,,,,,,,,,,,,,,,,,,,
Montara FPSO,FPSO-CL-TS-FL-01,300-FL-43080-01C02,5,1,Internal,Internal Wall Loss,A,,16/12/2008,2009 BL.xls,Elbow Thickness,,,,,,,2561,,,,13001,"255,255,255,1",Topsides - Piping,6.4,7.8,7.8,-1.4,-4.04658,0.345972,0.345972,,,,,,,,,,,,,,,,,,,,,,,,,,,,,,,,,
Montara FPSO,FPSO-CL-TS-FL-01,300-FL-43080-01C02,6,1,Internal,Internal Wall Loss,A,,16/12/2008,2009 BL.xls,Elbow Thickness,,,,,,,2562,,,,13001,"255,255,255,1",Topsides - Piping,6.4,7.775,7.7,-1.3,-4.04658,0.321259,0.321259,,,,,,,,,,,,,,,,,,,,,,7.7,7.775,0,0,0,0,0,0,0,0,0,0
Montara FPSO,FPSO-CL-TS-FL-01,300-FL-43080-01C02,7,1,Internal,Internal Wall Loss,A,,16/12/2008,2009 BL.xls,Piping Thickness,,,,,,,2563,,,,13001,"255,255,255,1",Topsides - Piping,6.4,6.45,6.3,0.0999999,-4.04658,-0.0247122,-0.0247122,,,,,,,,,,,,,,,,,,,,,,6.3,6.45,0,0,0,0,0,0,0,0,0,0
Montara FPSO,FPSO-CL-TS-FL-01,300-FL-43176-01C02,1,1,Internal,Internal Wall Loss,A,,12/04/2009,2009 BL.xls,Piping Thickness,,,,,,,2564,Cross Checked,,,13001,"255,255,255,1",Topsides - Piping,6.4,6.35,5.9,0.5,-3.72603,-0.134191,-0.134191,,,,,,,,,,,,,,,,,,,,,,5.9,6.35,0,0,0,0,0,0,0,0,0,0
Montara FPSO,FPSO-CL-TS-FL-01,300-FL-43176-01C02,10,1,Internal,Internal Wall Loss,A,,23/12/2008,2009 BL.xls,Elbow Thickness,,,,,,,2573,Above Spec,,,13001,"255,255,255,1",Topsides - Piping,6.4,7.9,7.9,-1.5,-4.0274,0.372449,0.372449,,,,,,,,,,,,,,,,,,,,,,,,,,,,,,,,,
Montara FPSO,FPSO-CL-TS-FL-01,300-FL-43176-01C02,11,1,Internal,Internal Wall Loss,A,,23/12/2008,2009 BL.xls,Elbow Thickness,,,,,,,2574,Above Spec,,,13001,"255,255,255,1",Topsides - Piping,6.4,7.6,7.6,-1.2,-4.0274,0.297959,0.297959,,,,,,,,,,,,,,,,,,,,,,,,,,,,,,,,,
Montara FPSO,FPSO-CL-TS-FL-01,300-FL-43176-01C02,12,1,Internal,Internal Wall Loss,A,,23/12/2008,2009 BL.xls,Elbow Thickness,,,,,,,2575,Above Spec,,,13001,"255,255,255,1",Topsides - Piping,6.4,7.8,7.8,-1.4,-4.0274,0.347619,0.347619,,,,,,,,,,,,,,,,,,,,,,,,,,,,,,,,,
Montara FPSO,FPSO-CL-TS-FL-01,300-FL-43176-01C02,13,1,Internal,Internal Wall Loss,A,,23/12/2008,2009 BL.xls,Elbow Thickness,,,,,,,2576,Above Spec,,,13001,"255,255,255,1",Topsides - Piping,6.4,7.65,7.5,-1.1,-4.0274,0.273129,0.273129,,,,,,,,,,,,,,,,,,,,,,7.5,7.65,0,0,0,0,0,0,0,0,0,0
Montara FPSO,FPSO-CL-TS-FL-01,300-FL-43176-01C02,14,1,Internal,Internal Wall Loss,A,,23/12/2008,2009 BL.xls,Piping Thickness,,,,,,,2577,,,,13001,"255,255,255,1",Topsides - Piping,6.4,6.55,6.4,0,-4.0274,0,0,,,,,,,,,,,,,,,,,,,,,,6.4,6.55,0,0,0,0,0,0,0,0,0,0
Montara FPSO,FPSO-CL-TS-FL-01,300-FL-43176-01C02,2,1,Internal,Internal Wall Loss,A,,12/04/2009,2009 BL.xls,Elbow Thickness,,,,,,,2565,Cross Checked Above Spec,,,13001,"255,255,255,1",Topsides - Piping,6.4,7.725,7.6,-1.2,-3.72603,0.322059,0.322059,,,,,,,,,,,,,,,,,,,,,,7.6,7.725,0,0,0,0,0,0,0,0,0,0
Montara FPSO,FPSO-CL-TS-FL-01,300-FL-43176-01C02,3,1,Internal,Internal Wall Loss,A,,12/04/2009,2009 BL.xls,Elbow Thickness,,,,,,,2566,Cross Checked Above Spec,,,13001,"255,255,255,1",Topsides - Piping,6.4,8,8,-1.6,-3.72603,0.429412,0.429412,,,,,,,,,,,,,,,,,,,,,,,,,,,,,,,,,
Montara FPSO,FPSO-CL-TS-FL-01,300-FL-43176-01C02,4,1,Internal,Internal Wall Loss,A,,12/04/2009,2009 BL.xls,Elbow Thickness,,,,,,,2567,Cross Checked Above Spec,,,13001,"255,255,255,1",Topsides - Piping,6.4,8.1,8.1,-1.7,-3.72603,0.45625,0.45625,,,,,,,,,,,,,,,,,,,,,,,,,,,,,,,,,
Montara FPSO,FPSO-CL-TS-FL-01,300-FL-43176-01C02,5,1,Internal,Internal Wall Loss,A,,12/04/2009,2009 BL.xls,Elbow Thickness,,,,,,,2568,Cross Checked Above Spec,,,13001,"255,255,255,1",Topsides - Piping,6.4,8,8,-1.6,-3.72603,0.429412,0.429412,,,,,,,,,,,,,,,,,,,,,,,,,,,,,,,,,
Montara FPSO,FPSO-CL-TS-FL-01,300-FL-43176-01C02,6,1,Internal,Internal Wall Loss,A,,12/04/2009,2009 BL.xls,Elbow Thickness,,,,,,,2569,Cross Checked Above Spec,,,13001,"255,255,255,1",Topsides - Piping,6.4,7.55,7.3,-0.9,-3.72603,0.241544,0.241544,,,,,,,,,,,,,,,,,,,,,,7.3,7.55,0,0,0,0,0,0,0,0,0,0
Montara FPSO,FPSO-CL-TS-FL-01,300-FL-43176-01C02,7,1,Internal,Internal Wall Loss,A,,12/04/2009,2009 BL.xls,Piping Thickness,,,,,,,2570,Cross Checked,,,13001,"255,255,255,1",Topsides - Piping,6.4,6.475,6,0.4,-3.72603,-0.107353,-0.107353,,,,,,,,,,,,,,,,,,,,,,6,6.475,0,0,0,0,0,0,0,0,0,0
Montara FPSO,FPSO-CL-TS-FL-01,300-FL-43176-01C02,8,1,Internal,Internal Wall Loss,A,,23/12/2008,2009 BL.xls,Piping Thickness,,,,,,,2571,,,,13001,"255,255,255,1",Topsides - Piping,6.4,6.675,6.6,-0.2,-4.0274,0.0496598,0.0496598,,,,,,,,,,,,,,,,,,,,,,6.6,6.675,0,0,0,0,0,0,0,0,0,0
Montara FPSO,FPSO-CL-TS-FL-01,300-FL-43176-01C02,9,1,Internal,Internal Wall Loss,A,,23/12/2008,2009 BL.xls,Elbow Thickness,,,,,,,2572,Above Spec,,,13001,"255,255,255,1",Topsides - Piping,6.4,7.475,7.1,-0.7,-4.0274,0.173809,0.173809,,,,,,,,,,,,,,,,,,,,,,7.1,7.475,0,0,0,0,0,0,0,0,0,0
Montara FPSO,FPSO-CL-MA-OC-03,300-OC-33875-xxx,1,1,Internal,Internal Wall Loss,A,,23/01/2019,DO369-17 UTM-093,Piping Thickness,,NO,,,"C.Tennant, J.Marris, L.Townsend, G.Eagle,
F.Ezias",DITS,4601,-,,,13001,"255,255,255,1",Marine - Piping,12.7,12,12,0.7,29.0795,0.024072,0.024072,,,,,,,,,,,,,,,,,,,,,,,,,,,,,,,,,
Montara FPSO,FPSO-CL-MA-OC-03,300-OC-33875-xxx,10,1,Internal,Internal Wall Loss,A,,23/01/2019,DO369-17 UTM-093,Piping Thickness,,NO,,,"C.Tennant, J.Marris, L.Townsend, G.Eagle,
F.Ezias",DITS,4610,-,,,13001,"255,255,255,1",Marine - Piping,12.7,10.3,10.3,2.4,29.0795,0.0825325,0.0825325,,,,,,,,,,,,,,,,,,,,,,,,,,,,,,,,,
Montara FPSO,FPSO-CL-MA-OC-03,300-OC-33875-xxx,11,1,Internal,Internal Wall Loss,A,,23/01/2019,DO369-17 UTM-093,Piping Thickness,,NO,,,"C.Tennant, J.Marris, L.Townsend, G.Eagle,
F.Ezias",DITS,4611,-,,,13001,"255,255,255,1",Marine - Piping,12.7,11.7,11.7,1,29.0795,0.0343885,0.0343885,,,,,,,,,,,,,,,,,,,,,,,,,,,,,,,,,
Montara FPSO,FPSO-CL-MA-OC-03,300-OC-33875-xxx,2,1,Internal,Internal Wall Loss,A,,23/01/2019,DO369-17 UTM-093,Piping Thickness,,NO,,,"C.Tennant, J.Marris, L.Townsend, G.Eagle,
F.Ezias",DITS,4603,-,,,13001,"255,255,255,1",Marine - Piping,12.7,12,12,0.7,29.0795,0.024072,0.024072,,,,,,,,,,,,,,,,,,,,,,,,,,,,,,,,,
Montara FPSO,FPSO-CL-MA-OC-03,300-OC-33875-xxx,3,1,Internal,Internal Wall Loss,A,,23/01/2019,DO369-17 UTM-093,Piping Thickness,,NO,,,"C.Tennant, J.Marris, L.Townsend, G.Eagle,
F.Ezias",DITS,4602,-,,,13001,"255,255,255,1",Marine - Piping,12.7,11.5,11.5,1.2,29.0795,0.0412662,0.0412662,,,,,,,,,,,,,,,,,,,,,,,,,,,,,,,,,
Montara FPSO,FPSO-CL-MA-OC-03,300-OC-33875-xxx,4,1,Internal,Internal Wall Loss,A,,23/01/2019,DO369-17 UTM-093,Piping Thickness,,NO,,,"C.Tennant, J.Marris, L.Townsend, G.Eagle,
F.Ezias",DITS,4604,-,,,13001,"255,255,255,1",Marine - Piping,12.7,10.3,10.3,2.4,29.0795,0.0825325,0.0825325,,,,,,,,,,,,,,,,,,,,,,,,,,,,,,,,,
Montara FPSO,FPSO-CL-MA-OC-03,300-OC-33875-xxx,5,1,Internal,Internal Wall Loss,A,,23/01/2019,DO369-17 UTM-093,Piping Thickness,,NO,,,"C.Tennant, J.Marris, L.Townsend, G.Eagle,
F.Ezias",DITS,4605,-,,,13001,"255,255,255,1",Marine - Piping,12.7,12.1,12.1,0.599999,29.0795,0.0206331,0.0206331,,,,,,,,,,,,,,,,,,,,,,,,,,,,,,,,,
Montara FPSO,FPSO-CL-MA-OC-03,300-OC-33875-xxx,6,1,Internal,Internal Wall Loss,A,,23/01/2019,DO369-17 UTM-093,Piping Thickness,,NO,,,"C.Tennant, J.Marris, L.Townsend, G.Eagle,
F.Ezias",DITS,4606,-,,,13001,"255,255,255,1",Marine - Piping,12.7,12.1,12.1,0.599999,29.0795,0.0206331,0.0206331,,,,,,,,,,,,,,,,,,,,,,,,,,,,,,,,,
Montara FPSO,FPSO-CL-MA-OC-03,300-OC-33875-xxx,7,1,Internal,Internal Wall Loss,A,,23/01/2019,DO369-17 UTM-093,Piping Thickness,,NO,,,"C.Tennant, J.Marris, L.Townsend, G.Eagle,
F.Ezias",DITS,4607,-,,,13001,"255,255,255,1",Marine - Piping,12.7,10.7,10.7,2,29.0795,0.0687771,0.0687771,,,,,,,,,,,,,,,,,,,,,,,,,,,,,,,,,
Montara FPSO,FPSO-CL-MA-OC-03,300-OC-33875-xxx,8,1,Internal,Internal Wall Loss,A,,23/01/2019,DO369-17 UTM-093,Piping Thickness,,,,,"C.Tennant, J.Marris, L.Townsend, G.Eagle,
F.Ezias",DITS,4608,Anomaly A26,,,13001,"255,255,255,1",Marine - Piping,12.7,8.8,8.8,3.9,29.0795,0.134115,0.134115,,,,,,,,,,,,,,,,,,,,,,,,,,,,,,,,,
Montara FPSO,FPSO-CL-MA-OC-03,300-OC-33875-xxx,8,2,Internal,Internal Wall Loss,A,,5/10/2019,VER-52140-6CCOT-UT-011,Piping Thickness,,,,19WO-OFF-0408,,Vertech,5129,Anomaly A26,,,13001,"255,255,255,1",Marine - Piping,12.7,7.7,7.7,1.1,0.69863,1.57451,0.167909,,,,,,,,,,,,,,,,,,,,,,,,,,,,,,,,,
Montara FPSO,FPSO-CL-MA-OC-03,300-OC-33875-xxx,9,1,Internal,Internal Wall Loss,A,,23/01/2019,DO369-17 UTM-093,Piping Thickness,,NO,,,"C.Tennant, J.Marris, L.Townsend, G.Eagle,
F.Ezias",DITS,4609,-,,,13001,"255,255,255,1",Marine - Piping,12.7,11.1,11.1,1.6,29.0795,0.0550217,0.0550217,,,,,,,,,,,,,,,,,,,,,,,,,,,,,,,,,
Montara FPSO,FPSO-CL-MA-OC-03,300-OC-33880-xxx,1,1,Internal,Internal Wall Loss,R,,23/01/2019,DO369-17 UTM-093,Piping Thickness,,,,,"C.Tennant, J.Marris, L.Townsend, G.Eagle,
F.Ezias",DITS,4637,Anomaly A10,,,13001,"255,255,255,1",Marine - Piping,12.7,8,8,4.7,29.0795,0.161626,0.161626,,,,,,,,,,,,,,,,,,,,,,,,,,,,,,,,,
Montara FPSO,FPSO-CL-MA-OC-03,300-OC-33880-xxx,1,2,Internal,Internal Wall Loss,R,,11/10/2019,VER-52140-6CCOT-UT-010,Piping Thickness,,,,19WO-OFF-0408,,Vertech,5137,Anomaly A10,,,13001,"255,255,255,1",Marine - Piping,12.7,8,8,,,,0.157747,,,,,,,,,,,,,,,,,,,,,,,,,,,,,,,,,
Montara FPSO,FPSO-CL-MA-OC-03,300-OC-33880-xxx,1,3,Internal,Internal Wall Loss,R,,15/11/2019,Remediation,Piping Thickness,Remediation,,,19WO-OFF-2213,,Wilsons,5140,Anomaly A10. Internal coating breakdowna nd pitting remediated as part of 6C COT piping remediation scope,,,13001,"255,255,255,1",Marine - Piping,12.7,8,8,,,,0.157241,,,,,,,,,,,,,,,,,,,,,,,,,,,,,,,,,
Montara FPSO,FPSO-CL-MA-OC-03,300-OC-33880-xxx,10,1,Internal,Internal Wall Loss,R,,23/01/2019,DO369-17 UTM-093,Piping Thickness,,NO,,,"C.Tennant, J.Marris, L.Townsend, G.Eagle,
