Repository: Joshua-W-Adams/data-mapping

# data-mapping
Generic program enabling mapping of one data format to another

## Instructions

1. Install project dependencies as follows

```
Node v10.15.3
```

2. Clone repository to your system using the following command or git desktop.

```
git clone https://github.com/YOUR-USERNAME/YOUR-REPOSITORY
```

3. Install project

```
npm install
```

4. Update configuration data files

```
.\config\data\input.csv
.\config\data\oneToFewColumnMappings
.\config\data\oneToManyColumnMappings
.\config\data\oneToOneColumnMappings
.\config\data\tableFilters
.\config\data\tables
```

5. Update configuration .json file

```
.\config\config.json
```

6. Execute mapping procedure

```

File: config/montara_fpso_topsides_data/map/inspectionIdLookup.csv (part 34 of 59)
FACILITY_ID,LOOP_ID,EQUIPMENT_ID,CML_ID,INSPECTION_ID,STRATEGY_ID,DAMAGE_MECHANISM_ID,INSPECTION_STATUS,ACTION_STATUS,INSPECTION_DATE,INSPECTION_REPORT_NUMBER,CML_TYPE,SCOPE_COMMENTS,PRELIMINARY_RECOMMENDATIONS,INSPECTION_SCOPE,WORK_ORDER,INSPECTOR_NAME,INPECTION_COMPANY,PHOTO,INSPECTION_COMMENTS,EXACT_MATCH,CLOSEST_MATCH,ERROR_CODE,COLOUR_CODE,RESPONSIBLE_SYSTEM,NOMINAL_WALL_THICKNESS_MM,MANUAL_MIN_RWT,MIN_REMAINING_WALL_THICKNESS_MM,WALL_LOSS_MM,SERVICE_YEARS,CORROSION_RATE_SHORT_TERM_MM_YR,CORROSION_RATE_LONG_TERM_MM_YR,OPERATING_TEMPERATURE,COATING_CONDITION,INSULATION_CONDITION,INSULATION_TYPE,HEAT_TRACING,EXTERNAL_ENVIRONMENT,CUI_VALUE,PSV_ASSOC_EQUIP_HAZ_D_OR_E,PSV_CAN_OVER_PRESSURE,PSV_DESIGN_CASE,PSV_EQUIP_FAIL_REPORT_INCIDENT,PSV_COF,PSV_FAIL_TO_DANGER,PSV_NEW_APP_TYPE_SERVICE,PSV_FAIL_NOT_TO_DANGER,PSV_FAIL_LAST_THREE,PSV_POF,PSV_MAY_FAIL_IF_INTERVAL_INCREASED,PSV_INTVL_CHANGE_ALLOW,APPLIED_PSV_INSPECTION_INTERVAL,APPLIED_PSV_INSPECTION_INTERVAL_COMMENTS,GRID_MIN_RWT,AVERAGE_WT,COUNT_10_PERCENT_LOSS,COUNT_20_PERCENT_LOSS,COUNT_30_PERCENT_LOSS,COUNT_40_PERCENT_LOSS,COUNT_50_PERCENT_LOSS,COUNT_60_PERCENT_LOSS,COUNT_70_PERCENT_LOSS,COUNT_80_PERCENT_LOSS,COUNT_90_PERCENT_LOSS,COUNT_100_PERCENT_LOSS
Montara FPSO,UNDEFINED,300-WF-71816-01F01,16,1,Internal,Internal Wall Loss,A,,15/02/2016,,Piping Thickness,,,,,,,6957,,,,13001,"255,255,255,1",,17.45,16,16,1.45,3.12329,0.464255,0.464255,,,,,,,,,,,,,,,,,,,,,,16,16.775,0,0,0,0,0,0,0,0,0,0
Montara FPSO,UNDEFINED,300-WF-71816-01F01,17,1,Internal,Internal Wall Loss,A,,15/02/2016,,Elbow Thickness,,,,,,,6958,,,,13001,"255,255,255,1",,17.45,17.8,17.8,-0.349998,3.12329,-0.112061,-0.112061,,,,,,,,,,,,,,,,,,,,,,17.8,19.45,0,0,0,0,0,0,0,0,0,0
Montara FPSO,UNDEFINED,300-WF-71816-01F01,"17.1	",1,Internal,Internal Wall Loss,A,,16/02/2016,,Piping Thickness,,,,,,,6959,,,,13001,"255,255,255,1",,17.45,17.9,17.9,-0.449999,3.12603,-0.143952,-0.143952,,,,,,,,,,,,,,,,,,,,,,17.9,18.6,0,0,0,0,0,0,0,0,0,0
Montara FPSO,UNDEFINED,300-WF-71816-01F01,2,1,Internal,Internal Wall Loss,A,,15/02/2016,,Elbow Thickness,,,,,,,6938,,,,13001,"255,255,255,1",,17.45,18.3,18.3,-0.849998,3.12329,-0.272149,-0.272149,,,,,,,,,,,,,,,,,,,,,,18.3,18.95,0,0,0,0,0,0,0,0,0,0
Montara FPSO,UNDEFINED,300-WF-71816-01F01,28,1,Internal,Internal Wall Loss,A,,21/06/2015,,Piping Thickness,,,,,,,6960,,,,13001,"255,255,255,1",,12.7,17.9,17.9,-5.2,2.46849,-2.10655,-2.10655,,,,,,,,,,,,,,,,,,,,,,17.9,18.6,0,0,0,0,0,0,0,0,0,0
Montara FPSO,UNDEFINED,300-WF-71816-01F01,3,1,Internal,Internal Wall Loss,A,,12/06/2015,,Elbow Thickness,,,,,,,6939,,,,13001,"255,255,255,1",,12.7,16.8,16.8,-4.1,2.44384,-1.67769,-1.67769,,,,,,,,,,,,,,,,,,,,,,16.8,17.85,0,0,0,0,0,0,0,0,0,0
Montara FPSO,UNDEFINED,300-WF-71816-01F01,"3.1	",1,Internal,Internal Wall Loss,A,,15/02/2016,,Piping Thickness,,,,,,,6940,,,,13001,"255,255,255,1",,17.45,18.4,18.4,-0.949999,3.12329,-0.304166,-0.304166,,,,,,,,,,,,,,,,,,,,,,18.4,18.825,0,0,0,0,0,0,0,0,0,0
Montara FPSO,UNDEFINED,300-WF-71816-01F01,4,1,Internal,Internal Wall Loss,A,,7/06/2015,,Piping Thickness,,,,,,,6941,,,,13001,"255,255,255,1",,15.088,17,17,-1.912,2.43014,-0.786787,-0.786787,,,,,,,,,,,,,,,,,,,,,,17,18.375,0,0,0,0,0,0,0,0,0,0
Montara FPSO,UNDEFINED,300-WF-71816-01F01,"4.1	",1,Internal,Internal Wall Loss,A,,15/02/2016,,Piping Thickness,,,,,,,6942,,,,13001,"255,255,255,1",,17.45,16.5,16.5,0.950001,3.12329,0.304167,0.304167,,,,,,,,,,,,,,,,,,,,,,16.5,17.575,0,0,0,0,0,0,0,0,0,0
Montara FPSO,UNDEFINED,300-WF-71816-01F01,5,1,Internal,Internal Wall Loss,A,,15/02/2016,,Elbow Thickness,,,,,,,6943,,,,13001,"255,255,255,1",,17.45,18.2,18.2,-0.75,3.12329,-0.240132,-0.240132,,,,,,,,,,,,,,,,,,,,,,18.2,19.15,0,0,0,0,0,0,0,0,0,0
Montara FPSO,UNDEFINED,300-WF-71816-01F01,6,1,Internal,Internal Wall Loss,A,,15/02/2016,,Elbow Thickness,,,,,,,6944,,,,13001,"255,255,255,1",,17.45,18.9,18.9,-1.45,3.12329,-0.464254,-0.464254,,,,,,,,,,,,,,,,,,,,,,18.9,19.175,0,0,0,0,0,0,0,0,0,0
Montara FPSO,UNDEFINED,300-WF-71816-01F01,7,1,Internal,Internal Wall Loss,A,,15/02/2016,,Elbow Thickness,,,,,,,6945,,,,13001,"255,255,255,1",,17.45,18.5,18.5,-1.05,3.12329,-0.336184,-0.336184,,,,,,,,,,,,,,,,,,,,,,18.5,19.3,0,0,0,0,0,0,0,0,0,0
Montara FPSO,UNDEFINED,300-WF-71816-01F01,7,2,Internal,Internal Wall Loss,A,,16/02/2016,,Elbow Thickness,,,,,,,6946,,,,13001,"255,255,255,1",,17.45,18,18,0.5,0.00273973,182.5,-0.175942,,,,,,,,,,,,,,,,,,,,,,18,19.075,0,0,0,0,0,0,0,0,0,0
Montara FPSO,UNDEFINED,300-WF-71816-01F01,8,1,Internal,Internal Wall Loss,A,,15/02/2016,,Piping Thickness,,,,,,,6947,,,,13001,"255,255,255,1",,17.45,18.6,18.6,-1.15,3.12329,-0.368202,-0.368202,,,,,,,,,,,,,,,,,,,,,,18.6,18.975,0,0,0,0,0,0,0,0,0,0
Montara FPSO,UNDEFINED,300-WF-71816-01F01,9,1,Internal,Internal Wall Loss,A,,15/02/2016,,Elbow Thickness,,,,,,,6948,,,,13001,"255,255,255,1",,7.62,7.2,7.2,0.42,3.12329,0.134474,0.134474,,,,,,,,,,,,,,,,,,,,,,7.2,8.275,0,0,0,0,0,0,0,0,0,0
Montara FPSO,UNDEFINED,300-WF-71817-01F01,1,1,Internal,Internal Wall Loss,A,,14/02/2016,,Piping Thickness,,,,,,,6961,,,,13001,"255,255,255,1",,17.45,18.7,18.7,-1.25,3.12055,-0.400571,-0.400571,,,,,,,,,,,,,,,,,,,,,,18.7,18.825,0,0,0,0,0,0,0,0,0,0
Montara FPSO,UNDEFINED,300-WF-71817-01F01,10,1,Internal,Internal Wall Loss,A,,14/02/2016,,Elbow Thickness,,,,,,,6970,,,,13001,"255,255,255,1",,7.62,6.9,6.9,0.72,3.12055,0.230729,0.230729,,,,,,,,,,,,,,,,,,,,,,6.9,7.9,0,0,0,0,0,0,0,0,0,0
Montara FPSO,UNDEFINED,300-WF-71817-01F01,11,1,Internal,Internal Wall Loss,A,,14/02/2016,,Elbow Thickness,,,,,,,6971,,,,13001,"255,255,255,1",,7.62,6.9,6.9,0.72,3.12055,0.230729,0.230729,,,,,,,,,,,,,,,,,,,,,,6.9,8.05,0,0,0,0,0,0,0,0,0,0
Montara FPSO,UNDEFINED,300-WF-71817-01F01,2,1,Internal,Internal Wall Loss,A,,14/02/2016,,Piping Thickness,,,,,,,6962,,,,13001,"255,255,255,1",,17.45,16.4,16.4,1.05,3.12055,0.33648,0.33648,,,,,,,,,,,,,,,,,,,,,,16.4,17.575,0,0,0,0,0,0,0,0,0,0
Montara FPSO,UNDEFINED,300-WF-71817-01F01,3,1,Internal,Internal Wall Loss,A,,14/02/2016,,Piping Thickness,,,,,,,6963,,,,13001,"255,255,255,1",,17.45,17.6,17.6,-0.15,3.12055,-0.0480684,-0.0480684,,,,,,,,,,,,,,,,,,,,,,17.6,18.65,0,0,0,0,0,0,0,0,0,0
Montara FPSO,UNDEFINED,300-WF-71817-01F01,4,1,Internal,Internal Wall Loss,A,,14/02/2016,,Elbow Thickness,,,,,,,6964,,,,13001,"255,255,255,1",,17.45,12.1,12.1,5.35,3.12055,1.71444,1.71444,,,,,,,,,,,,,,,,,,,,,,12.1,13.625,4,2,1,0,0,0,0,0,0,0
Montara FPSO,UNDEFINED,300-WF-71817-01F01,5,1,Internal,Internal Wall Loss,A,,14/02/2016,,Piping Thickness,,,,,,,6965,,,,13001,"255,255,255,1",,17.45,18.1,18.1,-0.65,3.12055,-0.208297,-0.208297,,,,,,,,,,,,,,,,,,,,,,18.1,18.775,0,0,0,0,0,0,0,0,0,0
Montara FPSO,UNDEFINED,300-WF-71817-01F01,6,1,Internal,Internal Wall Loss,A,,14/02/2016,,Piping Thickness,,,,,,,6966,,,,13001,"255,255,255,1",,17.45,16.5,16.5,0.950001,3.12055,0.304434,0.304434,,,,,,,,,,,,,,,,,,,,,,16.5,16.95,0,0,0,0,0,0,0,0,0,0
Montara FPSO,UNDEFINED,300-WF-71817-01F01,7,1,Internal,Internal Wall Loss,A,,14/02/2016,,Piping Thickness,,,,,,,6967,,,,13001,"255,255,255,1",,17.45,18.5,18.5,-1.05,3.12055,-0.336479,-0.336479,,,,,,,,,,,,,,,,,,,,,,18.5,19.175,0,0,0,0,0,0,0,0,0,0
Montara FPSO,UNDEFINED,300-WF-71817-01F01,8,1,Internal,Internal Wall Loss,A,,14/02/2016,,Elbow Thickness,,,,,,,6968,,,,13001,"255,255,255,1",,17.45,18.4,18.4,-0.949999,3.12055,-0.304433,-0.304433,,,,,,,,,,,,,,,,,,,,,,18.4,19.375,0,0,0,0,0,0,0,0,0,0
Montara FPSO,UNDEFINED,300-WF-71817-01F01,9,1,Internal,Internal Wall Loss,A,,14/02/2016,,Piping Thickness,,,,,,,6969,,,,13001,"255,255,255,1",,17.45,18.5,18.5,-1.05,3.12055,-0.336479,-0.336479,,,,,,,,,,,,,,,,,,,,,,18.5,18.875,0,0,0,0,0,0,0,0,0,0
Montara FPSO,UNDEFINED,300-WF-71818-01F01,10,1,Internal,Internal Wall Loss,A,,16/02/2016,,Piping Thickness,,,,,,,6977,,,,13001,"255,255,255,1",,17.45,16.8,16.8,0.650002,3.12603,0.207932,0.207932,,,,,,,,,,,,,,,,,,,,,,16.8,16.95,0,0,0,0,0,0,0,0,0,0
Montara FPSO,UNDEFINED,300-WF-71818-01F01,11,1,Internal,Internal Wall Loss,A,,16/02/2016,,Piping Thickness,,,,,,,6978,,,,13001,"255,255,255,1",,17.45,17.6,17.6,-0.15,3.12603,-0.0479841,-0.0479841,,,,,,,,,,,,,,,,,,,,,,17.6,18.3,0,0,0,0,0,0,0,0,0,0
Montara FPSO,UNDEFINED,300-WF-71818-01F01,13,1,Internal,Internal Wall Loss,A,,16/02/2016,,Elbow Thickness,,,,,,,6979,,,,13001,"255,255,255,1",,17.45,17.1,17.1,0.35,3.12603,0.111963,0.111963,,,,,,,,,,,,,,,,,,,,,,17.1,19.3,0,0,0,0,0,0,0,0,0,0
Montara FPSO,UNDEFINED,300-WF-71818-01F01,16,1,Internal,Internal Wall Loss,A,,16/02/2016,,Elbow Thickness,,,,,,,6980,,,,13001,"255,255,255,1",,17.45,18.5,18.5,-1.05,3.12603,-0.335889,-0.335889,,,,,,,,,,,,,,,,,,,,,,18.5,19,0,0,0,0,0,0,0,0,0,0
Montara FPSO,UNDEFINED,300-WF-71818-01F01,2,1,Internal,Internal Wall Loss,A,,16/02/2016,,Piping Thickness,,,,,,,6972,,,,13001,"255,255,255,1",,17.45,17.6,17.6,-0.15,3.12603,-0.0479841,-0.0479841,,,,,,,,,,,,,,,,,,,,,,17.6,17.85,0,0,0,0,0,0,0,0,0,0
Montara FPSO,UNDEFINED,300-WF-71818-01F01,3,1,Internal,Internal Wall Loss,A,,16/02/2016,,Elbow Thickness,,,,,,,6973,,,,13001,"255,255,255,1",,17.45,18.4,18.4,-0.949999,3.12603,-0.3039,-0.3039,,,,,,,,,,,,,,,,,,,,,,18.4,19.25,0,0,0,0,0,0,0,0,0,0
Montara FPSO,UNDEFINED,300-WF-71818-01F01,4,1,Internal,Internal Wall Loss,A,,16/02/2016,,Elbow Thickness,,,,,,,6974,,,,13001,"255,255,255,1",,17.45,18.6,18.6,-1.15,3.12603,-0.367879,-0.367879,,,,,,,,,,,,,,,,,,,,,,18.6,19.2,0,0,0,0,0,0,0,0,0,0
Montara FPSO,UNDEFINED,300-WF-71818-01F01,5,1,Internal,Internal Wall Loss,A,,16/02/2016,,Elbow Thickness,,,,,,,6975,,,,13001,"255,255,255,1",,17.45,18.1,18.1,-0.65,3.12603,-0.207932,-0.207932,,,,,,,,,,,,,,,,,,,,,,18.1,18.975,0,0,0,0,0,0,0,0,0,0
Montara FPSO,UNDEFINED,300-WF-71818-01F01,6,1,Internal,Internal Wall Loss,A,,16/02/2016,,Elbow Thickness,,,,,,,6976,,,,13001,"255,255,255,1",,17.45,17.7,17.7,-0.25,3.12603,-0.0799737,-0.0799737,,,,,,,,,,,,,,,,,,,,,,17.7,18.675,0,0,0,0,0,0,0,0,0,0
Montara FPSO,UNDEFINED,300-WF-71879-01F01,1,1,Internal,Internal Wall Loss,A,,14/02/2016,,Piping Thickness,,,,,,,6981,,,,13001,"255,255,255,1",,17.45,19.5,19.5,-2.05,3.12055,-0.656936,-0.656936,,,,,,,,,,,,,,,,,,,,,,19.5,19.5,0,0,0,0,0,0,0,0,0,0
Montara FPSO,UNDEFINED,300-WF-71880-01F01,1,1,Internal,Internal Wall Loss,A,,14/02/2016,,Elbow Thickness,,,,,,,6982,,,,13001,"255,255,255,1",,17.45,19.5,19.5,-2.05,3.12055,-0.656936,-0.656936,,,,,,,,,,,,,,,,,,,,,,19.5,19.8,0,0,0,0,0,0,0,0,0,0
Montara FPSO,UNDEFINED,300-WF-71880-01F01,2,1,Internal,Internal Wall Loss,A,,14/02/2016,,Piping Thickness,,,,,,,6983,,,,13001,"255,255,255,1",,17.45,16.6,16.6,0.85,3.12055,0.272388,0.272388,,,,,,,,,,,,,,,,,,,,,,16.6,17.625,0,0,0,0,0,0,0,0,0,0
Montara FPSO,UNDEFINED,300-WF-71880-01F01,3,1,Internal,Internal Wall Loss,A,,14/02/2016,,Elbow Thickness,,,,,,,6984,,,,13001,"255,255,255,1",,17.45,4.1,4.1,13.35,3.12055,4.2781,4.2781,,,,,,,,,,,,,,,,,,,,,,4.1,4.325,4,4,4,4,4,4,4,0,0,0
Montara FPSO,UNDEFINED,300-WF-71880-01F01,4,1,Internal,Internal Wall Loss,A,,14/02/2016,,Elbow Thickness,,,,,,,6985,,,,13001,"255,255,255,1",,5.537,4.6,4.6,0.937,3.12055,0.300268,0.300268,,,,,,,,,,,,,,,,,,,,,,4.6,5.025,2,0,0,0,0,0,0,0,0,0
Montara FPSO,UNDEFINED,300-WF-71880-01F01,5,1,Internal,Internal Wall Loss,A,,14/02/2016,,Elbow Thickness,,,,,,,6986,,,,13001,"255,255,255,1",,5.537,18.1,18.1,-12.563,3.12055,-4.0259,-4.0259,,,,,,,,,,,,,,,,,,,,,,18.1,19.575,0,0,0,0,0,0,0,0,0,0
Montara FPSO,UNDEFINED,300-WF-71880-01F01,6,1,Internal,Internal Wall Loss,A,,14/02/2016,,Elbow Thickness,,,,,,,6987,,,,13001,"255,255,255,1",,17.45,14.9,14.9,2.55,3.12055,0.817165,0.817165,,,,,,,,,,,,,,,,,,,,,,14.9,15.225,4,0,0,0,0,0,0,0,0,0
Montara FPSO,UNDEFINED,300-WF-71880-01F01,7,1,Internal,Internal Wall Loss,A,,14/02/2016,,Elbow Thickness,,,,,,,6988,,,,13001,"255,255,255,1",,17.45,16.9,16.9,0.550001,3.12055,0.176251,0.176251,,,,,,,,,,,,,,,,,,,,,,16.9,18.375,0,0,0,0,0,0,0,0,0,0
Montara FPSO,UNDEFINED,300-WF-71881-01F01,1,1,Internal,Internal Wall Loss,A,,14/02/2016,,Elbow Thickness,,,,,,,6989,,,,13001,"255,255,255,1",,17.45,14.7,14.7,2.75,3.12055,0.881256,0.881256,,,,,,,,,,,,,,,,,,,,,,14.7,15.325,3,0,0,0,0,0,0,0,0,0
Montara FPSO,UNDEFINED,300-WF-71881-01F01,2,1,Internal,Internal Wall Loss,A,,14/02/2016,,Elbow Thickness,,,,,,,6990,,,,13001,"255,255,255,1",,17.45,14.4,14.4,3.05,3.12055,0.977393,0.977393,,,,,,,,,,,,,,,,,,,,,,14.4,15.15,3,0,0,0,0,0,0,0,0,0
Montara FPSO,UNDEFINED,300-WF-71881-01F01,3,1,Internal,Internal Wall Loss,A,,14/02/2016,,Elbow Thickness,,,,,,,6991,,,,13001,"255,255,255,1",,17.45,17,17,0.450001,3.12055,0.144206,0.144206,,,,,,,,,,,,,,,,,,,,,,17,18.625,0,0,0,0,0,0,0,0,0,0
Montara FPSO,UNDEFINED,300-WS-50805-1LC,1,1,Internal,Internal Wall Loss,A,,12/06/2015,,Elbow Thickness,,,,,,,6992,,,,13001,"255,255,255,1",,12.7,12,12,0.7,2.44384,0.286435,0.286435,,,,,,,,,,,,,,,,,,,,,,12,12.35,0,0,0,0,0,0,0,0,0,0
Montara FPSO,UNDEFINED,300-WS-50805-1LC,2,1,Internal,Internal Wall Loss,A,,12/06/2015,,Elbow Thickness,,,,,,,6993,,,,13001,"255,255,255,1",,12.7,14.6,14.6,-1.9,2.44384,-0.777467,-0.777467,,,,,,,,,,,,,,,,,,,,,,14.6,15.925,0,0,0,0,0,0,0,0,0,0
Montara FPSO,UNDEFINED,300-WS-50805-1LC,3,1,Internal,Internal Wall Loss,A,,12/06/2015,,Elbow Thickness,,,,,,,6994,,,,13001,"255,255,255,1",,12.7,12.5,12.5,0.2,2.44384,0.0818385,0.0818385,,,,,,,,,,,,,,,,,,,,,,12.5,13.725,0,0,0,0,0,0,0,0,0,0
Montara FPSO,UNDEFINED,300-WS-50805-1LC,"3.1	",1,Internal,Internal Wall Loss,A,,12/06/2015,,Elbow Thickness,,,,,,,6995,,,,13001,"255,255,255,1",,12.7,12,12,0.7,2.44384,0.286435,0.286435,,,,,,,,,,,,,,,,,,,,,,12,13.1,0,0,0,0,0,0,0,0,0,0
Montara FPSO,UNDEFINED,300-WS-50805-1LC,4,1,Internal,Internal Wall Loss,A,,12/06/2015,,Elbow Thickness,,,,,,,6996,,,,13001,"255,255,255,1",,12.7,16,16,-3.3,2.44384,-1.35034,-1.35034,,,,,,,,,,,,,,,,,,,,,,16,16.925,0,0,0,0,0,0,0,0,0,0
Montara FPSO,UNDEFINED,300-WS-50805-1LC,5,1,Internal,Internal Wall Loss,A,,12/06/2015,,Piping Thickness,,,,,,,6997,,,,13001,"255,255,255,1",,12.7,13.1,13.1,-0.400001,2.44384,-0.163677,-0.163677,,,,,,,,,,,,,,,,,,,,,,13.1,13.775,0,0,0,0,0,0,0,0,0,0
Montara FPSO,UNDEFINED,300-WS-50805-1LC,6,1,Internal,Internal Wall Loss,A,,12/06/2015,,Piping Thickness,,,,,,,6998,,,,13001,"255,255,255,1",,12.7,13.4,13.4,-0.7,2.44384,-0.286435,-0.286435,,,,,,,,,,,,,,,,,,,,,,13.4,14.55,0,0,0,0,0,0,0,0,0,0
Montara FPSO,UNDEFINED,300-WS-50806-1LC,11,1,Internal,Internal Wall Loss,A,,12/06/2015,,Elbow Thickness,,,,,,,7000,,,,13001,"255,255,255,1",,12.7,12.8,12.8,-0.1,2.44384,-0.0409194,-0.0409194,,,,,,,,,,,,,,,,,,,,,,12.8,14.225,0,0,0,0,0,0,0,0,0,0
Montara FPSO,UNDEFINED,300-WS-50806-1LC,12,1,Internal,Internal Wall Loss,A,,12/06/2015,,Elbow Thickness,,,,,,,7001,,,,13001,"255,255,255,1",,12.7,13.6,13.6,-0.900001,2.44384,-0.368274,-0.368274,,,,,,,,,,,,,,,,,,,,,,13.6,14.775,0,0,0,0,0,0,0,0,0,0
Montara FPSO,UNDEFINED,300-WS-50806-1LC,13,1,Internal,Internal Wall Loss,A,,12/06/2015,,Elbow Thickness,,,,,,,7002,,,,13001,"255,255,255,1",,12.7,12.9,12.9,-0.2,2.44384,-0.0818385,-0.0818385,,,,,,,,,,,,,,,,,,,,,,12.9,15.275,0,0,0,0,0,0,0,0,0,0
Montara FPSO,UNDEFINED,300-WS-50806-1LC,8,1,Internal,Internal Wall Loss,A,,12/06/2015,,Piping Thickness,,,,,,,6999,,,,13001,"255,255,255,1",,12.7,12.1,12.1,0.599999,2.44384,0.245515,0.245515,,,,,,,,,,,,,,,,,,,,,,12.1,12.45,0,0,0,0,0,0,0,0,0,0
Montara FPSO,33-ZX-012 6C Cargo Oil Tank,33-ZX-012 6C Cargo Oil Tank,1,1,Internal,Compliance,A,,15/02/2019,DO369-17 VIS-079,Tank Internal Coating,,,,,J Marris / C Tennant,DITS,4377,Coating remediation performed on floor in pitted areas less than 3mm depth 74 locations,Minor,,13001,"255,255,255,1",Cargo Oil,,,,,29.1425,,,,,,,,,,,,,,,,,,,,,,,,,,,,,,,,,,,
Montara FPSO,33-ZX-012 6C Cargo Oil Tank,33-ZX-012 6C Cargo Oil Tank,10,1,Internal,Compliance,A,,15/02/2019,DO369-17 VIS-061,Tank Internal Ladders/Stairs/Structures,,,,,J Marris / C Tennant,DITS,4381,Access Ladders and walkways are in Good Condition.,Acceptable,,13001,"255,255,255,1",Cargo Oil,,,,,29.1425,,,,,,,,,,,,,,,,,,,,,,,,,,,,,,,,,,,
Montara FPSO,33-ZX-012 6C Cargo Oil Tank,33-ZX-012 6C Cargo Oil Tank,11,1,Internal,Compliance,A,,15/02/2019,DO369-17 VIS-061,Tank Nozzles/Penetrations,,,,,J Marris / C Tennant,DITS,4382,ok,Acceptable,,13001,"255,255,255,1",Cargo Oil,,,,,29.1425,,,,,,,,,,,,,,,,,,,,,,,,,,,,,,,,,,,
Montara FPSO,33-ZX-012 6C Cargo Oil Tank,33-ZX-012 6C Cargo Oil Tank,12,1,Internal,Compliance,A,,15/02/2019,DO369-17 VIS-061,Tank Hatches/Coamings,,,,,J Marris / C Tennant,DITS,4384,Tank hatches are in good condition. Tank coamings in good condition.,Acceptable,,13001,"255,255,255,1",Cargo Oil,,,,,29.1425,,,,,,,,,,,,,,,,,,,,,,,,,,,,,,,,,,,
Montara FPSO,33-ZX-012 6C Cargo Oil Tank,33-ZX-012 6C Cargo Oil Tank,13,1,Internal,Compliance,A,,15/02/2019,,Lloyd's Approval,,NO,,,A. Mather,LLOYDS,4383,received with no conditions of class,Acceptable,,13001,"255,255,255,1",Cargo Oil,,,,,29.1425,,,,,,,,,,,,,,,,,,,,,,,,,,,,,,,,,,,
Montara FPSO,33-ZX-012 6C Cargo Oil Tank,33-ZX-012 6C Cargo Oil Tank,14,1,Internal,Compliance,A,,15/02/2019,DO369-17 VIS-061,Tank Heating Coils,,YES,,,J Marris / C Tennant,DITS,4386,mechanical damage observed,Acceptable,,5001,"179,128,255,1",Cargo Oil,,,,,29.1425,,,,,,,,,,,,,,,,,,,,,,,,,,,,,,,,,,,
Montara FPSO,33-ZX-012 6C Cargo Oil Tank,33-ZX-012 6C Cargo Oil Tank,2,1,Internal,Compliance,A,,15/02/2019,DO369-17 VIS-061,Tank Internal Corrosion,,,,,J Marris / C Tennant,DITS,4374,1 areas of moderate pitting on floor 4mm,Minor,,13001,"255,255,255,1",Cargo Oil,,,,,29.1425,,,,,,,,,,,,,,,,,,,,,,,,,,,,,,,,,,,
Montara FPSO,33-ZX-012 6C Cargo Oil Tank,33-ZX-012 6C Cargo Oil Tank,3,1,Internal,Compliance,A,,15/02/2019,DO369-17 VIS-061,Tank Wall Loss,,,,,J Marris / C Tennant,DITS,4373,Minor pitting only,Minor,,13001,"255,255,255,1",Cargo Oil,,,,,29.1425,,,,,,,,,,,,,,,,,,,,,,,,,,,,,,,,,,,
Montara FPSO,33-ZX-012 6C Cargo Oil Tank,33-ZX-012 6C Cargo Oil Tank,4,1,Internal,Compliance,A,,15/02/2019,DO369-17 VIS-061,Tank Anodes,,,,,J Marris / C Tennant,DITS,4375,approximately 15/40 replaced,MODERATE,,13001,"255,255,255,1",Cargo Oil,,,,,29.1425,,,,,,,,,,,,,,,,,,,,,,,,,,,,,,,,,,,
Montara FPSO,33-ZX-012 6C Cargo Oil Tank,33-ZX-012 6C Cargo Oil Tank,5,1,Internal,Compliance,A,,15/02/2019,6 Centre Piping External Inspection Report,Tank Internal Piping External Visual,,,,,J Marris / C Tennant,DITS,4376,"The cargo oil piping was found to be in relatively good condition. All piping was found with areas of coating breakdown and general surface corrosion, no structural or major corrosion damage observed. The protective coating on valves and piping supports has also broken down in many places, with subsequent general surface corrosion. No major corrosion damage observed",GOOD,,13001,"255,255,255,1",Cargo Oil,,,,,29.1425,,,,,,,,,,,,,,,,,,,,,,,,,,,,,,,,,,,
Montara FPSO,33-ZX-012 6C Cargo Oil Tank,33-ZX-012 6C Cargo Oil Tank,6,1,Internal,Compliance,A,,15/02/2019,DO369-17 UTM-090,Tank Internal Piping Wall Thickness,,YES,,,J Marris / C Tennant,DITS,4379,"2 leaks wrap repaired, widespread wall loss, FFS ok for 12 months",Significant Loss,,5001,"179,128,255,1",Cargo Oil,,,,,29.1425,,,,,,,,,,,,,,,,,,,,,,,,,,,,,,,,,,,
Montara FPSO,33-ZX-012 6C Cargo Oil Tank,33-ZX-012 6C Cargo Oil Tank,7,1,Internal,Compliance,A,,15/02/2019,DO369-17 UTM-090,Tank Bulkhead Penetration Wall Thickness,,YES,,,J Marris / C Tennant,DITS,4378,multiple areas of wall loss. fitness for service completed and ok for 12 months,Significant Loss,,5001,"179,128,255,1",Cargo Oil,,,,,29.1425,,,,,,,,,,,,,,,,,,,,,,,,,,,,,,,,,,,
Montara FPSO,33-ZX-012 6C Cargo Oil Tank,33-ZX-012 6C Cargo Oil Tank,8,1,Internal,Compliance,A,,15/02/2019,DO369-17 VIS-061,Tank Internal Valves,,,,,J Marris / C Tennant,DITS,4380,1 valve replaced. others ok,Acceptable,,13001,"255,255,255,1",Cargo Oil,,,,,29.1425,,,,,,,,,,,,,,,,,,,,,,,,,,,,,,,,,,,
Montara FPSO,33-ZX-012 6C Cargo Oil Tank,33-ZX-012 6C Cargo Oil Tank,9,1,Internal,Compliance,A,,15/02/2019,DO369-17 VIS-077,Tank Internal Bellows,,,,,J Marris / C Tennant,DITS,4385,Bellows are in good condition. With no signs of cracking of deformation. Bolts and surrounding structuring are in a fair condition.,Acceptable,,13001,"255,255,255,1",Cargo Oil,,,,,29.1425,,,,,,,,,,,,,,,,,,,,,,,,,,,,,,,,,,,
Montara FPSO,FPSO-CL-TS-FL-01,350-FL-43085-01C02,1,1,Internal,Internal Wall Loss,A,,16/12/2008,2009 BL.xls,Piping Thickness,,,,,,,3062,,,,13001,"255,255,255,1",Topsides - Piping,7.9,7.825,7,0.9,-4.04658,-0.22241,-0.22241,,,,,,,,,,,,,,,,,,,,,,7,7.825,1,0,0,0,0,0,0,0,0,0
Montara FPSO,FPSO-CL-TS-FL-01,350-FL-43085-01C02,1,2,Internal,Internal Wall Loss,A,,17/09/2011,2011 BL.xslx,Piping Thickness,,,,,,,5533,12.7% under NWT,,,13001,"255,255,255,1",Topsides - Piping,7.9,7.425,6.6,0.4,2.75342,0.145274,-1.0053,,,,,,,,,,,,,,,,,,,,,,6.6,7.425,2,0,0,0,0,0,0,0,0,0
Montara FPSO,FPSO-CL-TS-FL-01,350-FL-43085-01C02,10,1,Internal,Internal Wall Loss,A,,16/12/2008,2009 BL.xls,Elbow Thickness,,,,,,,3071,,,,13001,"255,255,255,1",Topsides - Piping,7.9,8.3,8.3,-0.4,-4.04658,0.098849,0.098849,,,,,,,,,,,,,,,,,,,,,,,,,,,,,,,,,
Montara FPSO,FPSO-CL-TS-FL-01,350-FL-43085-01C02,10,2,Internal,Internal Wall Loss,A,,17/09/2011,2011 BL.xslx,Elbow Thickness,,,,,,,5542,,,,13001,"255,255,255,1",Topsides - Piping,7.9,8.1,8.1,0.2,2.75342,0.0726367,0.154661,,,,,,,,,,,,,,,,,,,,,,,,,,,,,,,,,
Montara FPSO,FPSO-CL-TS-FL-01,350-FL-43085-01C02,11,1,Internal,Internal Wall Loss,A,,16/12/2008,2009 BL.xls,Elbow Thickness,,,,,,,3072,,,,13001,"255,255,255,1",Topsides - Piping,7.9,8,8,-0.0999999,-4.04658,0.0247122,0.0247122,,,,,,,,,,,,,,,,,,,,,,,,,,,,,,,,,
Montara FPSO,FPSO-CL-TS-FL-01,350-FL-43085-01C02,11,2,Internal,Internal Wall Loss,A,,17/09/2011,2011 BL.xslx,Elbow Thickness,,,,,,,5543,,,,13001,"255,255,255,1",Topsides - Piping,7.9,7.6,7.6,0.4,2.75342,0.145274,-0.231992,,,,,,,,,,,,,,,,,,,,,,,,,,,,,,,,,
Montara FPSO,FPSO-CL-TS-FL-01,350-FL-43085-01C02,12,1,Internal,Internal Wall Loss,A,,16/12/2008,2009 BL.xls,Elbow Thickness,,,,,,,3073,,,,13001,"255,255,255,1",Topsides - Piping,7.9,7.75,7.1,0.8,-4.04658,-0.197698,-0.197698,,,,,,,,,,,,,,,,,,,,,,7.1,7.75,1,0,0,0,0,0,0,0,0,0
Montara FPSO,FPSO-CL-TS-FL-01,350-FL-43085-01C02,12,2,Internal,Internal Wall Loss,A,,17/09/2011,2011 BL.xslx,Elbow Thickness,,,,,,,5544,,,,13001,"255,255,255,1",Topsides - Piping,7.9,7.8,7.1,0,2.75342,0,-0.618644,,,,,,,,,,,,,,,,,,,,,,7.1,7.8,1,0,0,0,0,0,0,0,0,0
Montara FPSO,FPSO-CL-TS-FL-01,350-FL-43085-01C02,2,1,Internal,Internal Wall Loss,A,,16/12/2008,2009 BL.xls,Elbow Thickness,,,,,,,3063,,,,13001,"255,255,255,1",Topsides - Piping,7.9,9.475,9.2,-1.3,-4.04658,0.321259,0.321259,,,,,,,,,,,,,,,,,,,,,,9.2,9.475,0,0,0,0,0,0,0,0,0,0
Montara FPSO,FPSO-CL-TS-FL-01,350-FL-43085-01C02,2,2,Internal,Internal Wall Loss,A,,17/09/2011,2011 BL.xslx,Elbow Thickness,,,,,,,5534,,,,13001,"255,255,255,1",Topsides - Piping,7.9,9.475,9.4,-0.2,2.75342,-0.0726367,1.15996,,,,,,,,,,,,,,,,,,,,,,9.4,9.475,0,0,0,0,0,0,0,0,0,0
Montara FPSO,FPSO-CL-TS-FL-01,350-FL-43085-01C02,3,1,Internal,Internal Wall Loss,A,,16/12/2008,2009 BL.xls,Elbow Thickness,,,,,,,3064,,,,13001,"255,255,255,1",Topsides - Piping,7.9,9.3,9.3,-1.4,-4.04658,0.345972,0.345972,,,,,,,,,,,,,,,,,,,,,,,,,,,,,,,,,
Montara FPSO,FPSO-CL-TS-FL-01,350-FL-43085-01C02,3,2,Internal,Internal Wall Loss,A,,17/09/2011,2011 BL.xslx,Elbow Thickness,,,,,,,5535,,,,13001,"255,255,255,1",Topsides - Piping,7.9,9.2,9.2,0.1,2.75342,0.0363185,1.0053,,,,,,,,,,,,,,,,,,,,,,,,,,,,,,,,,
Montara FPSO,FPSO-CL-TS-FL-01,350-FL-43085-01C02,4,1,Internal,Internal Wall Loss,A,,16/12/2008,2009 BL.xls,Elbow Thickness,,,,,,,3065,,,,13001,"255,255,255,1",Topsides - Piping,7.9,9.2,9.2,-1.3,-4.04658,0.321259,0.321259,,,,,,,,,,,,,,,,,,,,,,,,,,,,,,,,,
Montara FPSO,FPSO-CL-TS-FL-01,350-FL-43085-01C02,4,2,Internal,Internal Wall Loss,A,,17/09/2011,2011 BL.xslx,Elbow Thickness,,,,,,,5536,,,,13001,"255,255,255,1",Topsides - Piping,7.9,9,9,0.2,2.75342,0.0726367,0.850636,,,,,,,,,,,,,,,,,,,,,,,,,,,,,,,,,
Montara FPSO,FPSO-CL-TS-FL-01,350-FL-43085-01C02,5,1,Internal,Internal Wall Loss,A,,16/12/2008,2009 BL.xls,Elbow Thickness,,,,,,,3066,,,,13001,"255,255,255,1",Topsides - Piping,7.9,9,9,-1.1,-4.04658,0.271835,0.271835,,,,,,,,,,,,,,,,,,,,,,,,,,,,,,,,,
Montara FPSO,FPSO-CL-TS-FL-01,350-FL-43085-01C02,5,2,Internal,Internal Wall Loss,A,,17/09/2011,2011 BL.xslx,Elbow Thickness,,,,,,,5537,,,,13001,"255,255,255,1",Topsides - Piping,7.9,8.8,8.8,0.2,2.75342,0.0726367,0.695975,,,,,,,,,,,,,,,,,,,,,,,,,,,,,,,,,
Montara FPSO,FPSO-CL-TS-FL-01,350-FL-43085-01C02,6,1,Internal,Internal Wall Loss,A,,16/12/2008,2009 BL.xls,Elbow Thickness,,,,,,,3067,,,,13001,"255,255,255,1",Topsides - Piping,7.9,9.55,9.4,-1.5,-4.04658,0.370684,0.370684,,,,,,,,,,,,,,,,,,,,,,9.4,9.55,0,0,0,0,0,0,0,0,0,0
Montara FPSO,FPSO-CL-TS-FL-01,350-FL-43085-01C02,6,2,Internal,Internal Wall Loss,A,,17/09/2011,2011 BL.xslx,Elbow Thickness,,,,,,,5538,,,,13001,"255,255,255,1",Topsides - Piping,7.9,9.4,9.2,0.2,2.75342,0.0726367,1.0053,,,,,,,,,,,,,,,,,,,,,,9.2,9.4,0,0,0,0,0,0,0,0,0,0
Montara FPSO,FPSO-CL-TS-FL-01,350-FL-43085-01C02,7,1,Internal,Internal Wall Loss,A,,16/12/2008,2009 BL.xls,Piping Thickness,,,,,,,3068,Below Spec,,,13001,"255,255,255,1",Topsides - Piping,7.9,7.675,6.4,1.5,-4.04658,-0.370684,-0.370684,,,,,,,,,,,,,,,,,,,,,,6.4,7.675,2,0,0,0,0,0,0,0,0,0
Montara FPSO,FPSO-CL-TS-FL-01,350-FL-43085-01C02,7,2,Internal,Internal Wall Loss,A,,17/09/2011,2011 BL.xslx,Piping Thickness,,,,,,,5539,21.5% below NWT (assume switch 3 / 9 oclock from previous baseline),,,13001,"255,255,255,1",Topsides - Piping,7.9,7.375,6.2,0.2,2.75342,0.0726369,-1.31462,,,,,,,,,,,,,,,,,,,,,,6.2,7.375,2,1,0,0,0,0,0,0,0,0
Montara FPSO,FPSO-CL-TS-FL-01,350-FL-43085-01C02,8,1,Internal,Internal Wall Loss,A,,16/12/2008,2009 BL.xls,Elbow Thickness,,,,,,,3069,,,,13001,"255,255,255,1",Topsides - Piping,7.9,7.95,7.7,0.2,-4.04658,-0.0494246,-0.0494246,,,,,,,,,,,,,,,,,,,,,,7.7,7.95,0,0,0,0,0,0,0,0,0,0
Montara FPSO,FPSO-CL-TS-FL-01,350-FL-43085-01C02,8,2,Internal,Internal Wall Loss,A,,17/09/2011,2011 BL.xslx,Elbow Thickness,,,,,,,5540,,,,13001,"255,255,255,1",Topsides - Piping,7.9,7.825,7.4,0.3,2.75342,0.108955,-0.386653,,,,,,,,,,,,,,,,,,,,,,7.4,7.825,0,0,0,0,0,0,0,0,0,0
Montara FPSO,FPSO-CL-TS-FL-01,350-FL-43085-01C02,9,1,Internal,Internal Wall Loss,A,,16/12/2008,2009 BL.xls,Elbow Thickness,,,,,,,3070,,,,13001,"255,255,255,1",Topsides - Piping,7.9,7.7,7.7,0.2,-4.04658,-0.0494246,-0.0494246,,,,,,,,,,,,,,,,,,,,,,,,,,,,,,,,,
Montara FPSO,FPSO-CL-TS-FL-01,350-FL-43085-01C02,9,2,Internal,Internal Wall Loss,A,,17/09/2011,2011 BL.xslx,Elbow Thickness,,,,,,,5541,,,,13001,"255,255,255,1",Topsides - Piping,7.9,7.7,7.7,0,2.75342,0,-0.154661,,,,,,,,,,,,,,,,,,,,,,,,,,,,,,,,,
Montara FPSO,FPSO-CL-TS-FL-01,350-FL-43086-01C02,1,1,Internal,Internal Wall Loss,A,,16/12/2008,2009 BL.xls,Elbow Thickness,,,,,,,3074,,,,13001,"255,255,255,1",Topsides - Piping,7.9,9.15,8.7,-0.8,-4.04658,0.197698,0.197698,,,,,,,,,,,,,,,,,,,,,,8.7,9.15,0,0,0,0,0,0,0,0,0,0
Montara FPSO,FPSO-CL-TS-FL-01,350-FL-43086-01C02,10,1,Internal,Internal Wall Loss,A,,16/12/2008,2009 BL.xls,Elbow Thickness,,,,,,,3083,,,,13001,"255,255,255,1",Topsides - Piping,7.9,9.2,9.2,-1.3,-4.04658,0.321259,0.321259,,,,,,,,,,,,,,,,,,,,,,,,,,,,,,,,,
Montara FPSO,FPSO-CL-TS-FL-01,350-FL-43086-01C02,11,1,Internal,Internal Wall Loss,A,,16/12/2008,2009 BL.xls,Elbow Thickness,,,,,,,3084,,,,13001,"255,255,255,1",Topsides - Piping,7.9,9.55,9.2,-1.3,-4.04658,0.321259,0.321259,,,,,,,,,,,,,,,,,,,,,,9.2,9.55,0,0,0,0,0,0,0,0,0,0
Montara FPSO,FPSO-CL-TS-FL-01,350-FL-43086-01C02,12,1,Internal,Internal Wall Loss,A,,16/12/2008,2009 BL.xls,Piping Thickness,,,,,,,3085,,,,13001,"255,255,255,1",Topsides - Piping,7.9,9.4,9.1,-1.2,-4.04658,0.296547,0.296547,,,,,,,,,,,,,,,,,,,,,,9.1,9.4,0,0,0,0,0,0,0,0,0,0
Montara FPSO,FPSO-CL-TS-FL-01,350-FL-43086-01C02,2,1,Internal,Internal Wall Loss,A,,16/12/2008,2009 BL.xls,Elbow Thickness,,,,,,,3075,,,,13001,"255,255,255,1",Topsides - Piping,7.9,8.9,8.9,-1,-4.04658,0.247122,0.247122,,,,,,,,,,,,,,,,,,,,,,,,,,,,,,,,,
Montara FPSO,FPSO-CL-TS-FL-01,350-FL-43086-01C02,3,1,Internal,Internal Wall Loss,A,,16/12/2008,2009 BL.xls,Elbow Thickness,,,,,,,3076,,,,13001,"255,255,255,1",Topsides - Piping,7.9,8.7,8.7,-0.8,-4.04658,0.197698,0.197698,,,,,,,,,,,,,,,,,,,,,,,,,,,,,,,,,
Montara FPSO,FPSO-CL-TS-FL-01,350-FL-43086-01C02,4,1,Internal,Internal Wall Loss,A,,16/12/2008,2009 BL.xls,Elbow Thickness,,,,,,,3077,,,,13001,"255,255,255,1",Topsides - Piping,7.9,8.9,8.9,-1,-4.04658,0.247122,0.247122,,,,,,,,,,,,,,,,,,,,,,,,,,,,,,,,,
Montara FPSO,FPSO-CL-TS-FL-01,350-FL-43086-01C02,5,1,Internal,Internal Wall Loss,A,,16/12/2008,2009 BL.xls,Elbow Thickness,,,,,,,3078,,,,13001,"255,255,255,1",Topsides - Piping,7.9,9.1,8.9,-1,-4.04658,0.247122,0.247122,,,,,,,,,,,,,,,,,,,,,,8.9,9.1,0,0,0,0,0,0,0,0,0,0
Montara FPSO,FPSO-CL-TS-FL-01,350-FL-43086-01C02,6,1,Internal,Internal Wall Loss,A,,16/12/2008,2009 BL.xls,Piping Thickness,,,,,,,3079,,,,13001,"255,255,255,1",Topsides - Piping,7.9,9.3,9.1,-1.2,-4.04658,0.296547,0.296547,,,,,,,,,,,,,,,,,,,,,,9.1,9.3,0,0,0,0,0,0,0,0,0,0
Montara FPSO,FPSO-CL-TS-FL-01,350-FL-43086-01C02,7,1,Internal,Internal Wall Loss,A,,16/12/2008,2009 BL.xls,Elbow Thickness,,,,,,,3080,,,,13001,"255,255,255,1",Topsides - Piping,7.9,9.5,9.2,-1.3,-4.04658,0.321259,0.321259,,,,,,,,,,,,,,,,,,,,,,9.2,9.5,0,0,0,0,0,0,0,0,0,0
Montara FPSO,FPSO-CL-TS-FL-01,350-FL-43086-01C02,8,1,Internal,Internal Wall Loss,A,,16/12/2008,2009 BL.xls,Elbow Thickness,,,,,,,3081,,,,13001,"255,255,255,1",Topsides - Piping,7.9,9.1,9.1,-1.2,-4.04658,0.296547,0.296547,,,,,,,,,,,,,,,,,,,,,,,,,,,,,,,,,
Montara FPSO,FPSO-CL-TS-FL-01,350-FL-43086-01C02,9,1,Internal,Internal Wall Loss,A,,16/12/2008,2009 BL.xls,Elbow Thickness,,,,,,,3082,,,,13001,"255,255,255,1",Topsides - Piping,7.9,9.1,9.1,-1.2,-4.04658,0.296547,0.296547,,,,,,,,,,,,,,,,,,,,,,,,,,,,,,,,,
Montara FPSO,FPSO-CL-TS-FL-01,350-FL-43511-01C02,1,1,Internal,Internal Wall Loss,A,,19/09/2011,2011 BL.xslx,Piping Thickness,,,,,,,5587,16.5% under NWT,,,13001,"255,255,255,1",Topsides - Piping,7.9,7.125,6.6,1.3,-1.28767,-1.00957,-1.00957,,,,,,,,,,,,,,,,,,,,,,6.6,7.125,2,0,0,0,0,0,0,0,0,0
Montara FPSO,FPSO-CL-TS-FL-01,350-FL-43511-01C02,10,1,Internal,Internal Wall Loss,A,,19/09/2011,2011 BL.xslx,Elbow Thickness,,,,,,,5596,,,,13001,"255,255,255,1",Topsides - Piping,7.9,9,9,-1.1,-1.28767,0.854255,0.854255,,,,,,,,,,,,,,,,,,,,,,,,,,,,,,,,,
Montara FPSO,FPSO-CL-TS-FL-01,350-FL-43511-01C02,11,1,Internal,Internal Wall Loss,A,,19/09/2011,2011 BL.xslx,Elbow Thickness,,,,,,,5597,,,,13001,"255,255,255,1",Topsides - Piping,7.9,9.2,9.2,-1.3,-1.28767,1.00957,1.00957,,,,,,,,,,,,,,,,,,,,,,,,,,,,,,,,,
Montara FPSO,FPSO-CL-TS-FL-01,350-FL-43511-01C02,12,1,Internal,Internal Wall Loss,A,,19/09/2011,2011 BL.xslx,Elbow Thickness,,,,,,,5598,,,,13001,"255,255,255,1",Topsides - Piping,7.9,9.2,9.2,-1.3,-1.28767,1.00957,1.00957,,,,,,,,,,,,,,,,,,,,,,,,,,,,,,,,,
Montara FPSO,FPSO-CL-TS-FL-01,350-FL-43511-01C02,13,1,Internal,Internal Wall Loss,A,,19/09/2011,2011 BL.xslx,Elbow Thickness,,,,,,,5599,,,,13001,"255,255,255,1",Topsides - Piping,7.9,9.275,8.9,-1,-1.28767,0.776595,0.776595,,,,,,,,,,,,,,,,,,,,,,8.9,9.275,0,0,0,0,0,0,0,0,0,0
Montara FPSO,FPSO-CL-TS-FL-01,350-FL-43511-01C02,14,1,Internal,Internal Wall Loss,A,,19/09/2011,2011 BL.xslx,Piping Thickness,,,,,,,5600,16.5% under NWT,,,13001,"255,255,255,1",Topsides - Piping,7.9,7.575,6.6,1.3,-1.28767,-1.00957,-1.00957,,,,,,,,,,,,,,,,,,,,,,6.6,7.575,1,0,0,0,0,0,0,0,0,0
Montara FPSO,FPSO-CL-TS-FL-01,350-FL-43511-01C02,2,1,Internal,Internal Wall Loss,A,,19/09/2011,2011 BL.xslx,Elbow Thickness,,,,,,,5588,,,,13001,"255,255,255,1",Topsides - Piping,7.9,9.4,9,-1.1,-1.28767,0.854255,0.854255,,,,,,,,,,,,,,,,,,,,,,9,9.4,0,0,0,0,0,0,0,0,0,0
Montara FPSO,FPSO-CL-TS-FL-01,350-FL-43511-01C02,3,1,Internal,Internal Wall Loss,A,,19/09/2011,2011 BL.xslx,Elbow Thickness,,,,,,,5589,,,,13001,"255,255,255,1",Topsides - Piping,7.9,8.9,8.9,-1,-1.28767,0.776595,0.776595,,,,,,,,,,,,,,,,,,,,,,,,,,,,,,,,,
Montara FPSO,FPSO-CL-TS-FL-01,350-FL-43511-01C02,4,1,Internal,Internal Wall Loss,A,,19/09/2011,2011 BL.xslx,Elbow Thickness,,,,,,,5590,,,,13001,"255,255,255,1",Topsides - Piping,7.9,8.6,8.6,-0.7,-1.28767,0.543617,0.543617,,,,,,,,,,,,,,,,,,,,,,,,,,,,,,,,,
Montara FPSO,FPSO-CL-TS-FL-01,350-FL-43511-01C02,5,1,Internal,Internal Wall Loss,A,,19/09/2011,2011 BL.xslx,Elbow Thickness,,,,,,,5591,,,,13001,"255,255,255,1",Topsides - Piping,7.9,8.9,8.9,-1,-1.28767,0.776595,0.776595,,,,,,,,,,,,,,,,,,,,,,,,,,,,,,,,,
Montara FPSO,FPSO-CL-TS-FL-01,350-FL-43511-01C02,6,1,Internal,Internal Wall Loss,A,,19/09/2011,2011 BL.xslx,Elbow Thickness,,,,,,,5592,,,,13001,"255,255,255,1",Topsides - Piping,7.9,9.425,8.9,-1,-1.28767,0.776595,0.776595,,,,,,,,,,,,,,,,,,,,,,8.9,9.425,0,0,0,0,0,0,0,0,0,0
Montara FPSO,FPSO-CL-TS-FL-01,350-FL-43511-01C02,7,1,Internal,Internal Wall Loss,A,,19/09/2011,2011 BL.xslx,Piping Thickness,,,,,,,5593,16.5% under NWT,,,13001,"255,255,255,1",Topsides - Piping,7.9,8.025,6.6,1.3,-1.28767,-1.00957,-1.00957,,,,,,,,,,,,,,,,,,,,,,6.6,8.025,1,0,0,0,0,0,0,0,0,0
Montara FPSO,FPSO-CL-TS-FL-01,350-FL-43511-01C02,8,1,Internal,Internal Wall Loss,A,,19/09/2011,2011 BL.xslx,Piping Thickness,,,,,,,5594,13.9% under NWT,,,13001,"255,255,255,1",Topsides - Piping,7.9,7.35,6.8,1.1,-1.28767,-0.854255,-0.854255,,,,,,,,,,,,,,,,,,,,,,6.8,7.35,2,0,0,0,0,0,0,0,0,0
Montara FPSO,FPSO-CL-TS-FL-01,350-FL-43511-01C02,9,1,Internal,Internal Wall Loss,A,,19/09/2011,2011 BL.xslx,Elbow Thickness,,,,,,,5595,,,,13001,"255,255,255,1",Topsides - Piping,7.9,9.075,8.5,-0.6,-1.28767,0.465957,0.465957,,,,,,,,,,,,,,,,,,,,,,8.5,9.075,0,0,0,0,0,0,0,0,0,0
Montara FPSO,UNDEFINED,350-WF-71815-01F01,1,1,Internal,Internal Wall Loss,A,,14/05/2015,,Elbow Thickness,,,,,,,7003,,,,13001,"255,255,255,1",,10.973,8.6,8.6,2.373,2.36438,1.00364,1.00364,,,,,,,,,,,,,,,,,,,,,,8.6,9.675,3,1,0,0,0,0,0,0,0,0
Montara FPSO,UNDEFINED,350-WF-71815-01F01,1,2,Internal,Internal Wall Loss,A,,26/02/2016,,Elbow Thickness,,,,,,,7125,,,,13001,"255,255,255,1",,7.112,6.9,6.9,1.7,0.789041,2.15451,0.0672285,,,,,,,,,,,,,,,,,,,,,,6.9,7.25,0,0,0,0,0,0,0,0,0,0
Montara FPSO,UNDEFINED,350-WF-71815-01F01,"1.1	",1,Internal,Internal Wall Loss,A,,18/05/2015,,Elbow Thickness,,,,,,,7004,,,,13001,"255,255,255,1",,5.537,5.4,5.4,0.137,2.37534,0.0576759,0.0576759,,,,,,,,,,,,,,,,,,,,,,5.4,5.9,0,0,0,0,0,0,0,0,0,0
Montara FPSO,UNDEFINED,350-WF-71815-01F01,"1.10	",1,Internal,Internal Wall Loss,A,,23/05/2015,,Elbow Thickness,,,,,,,7013,,,,13001,"255,255,255,1",,6.02,5.6,5.6,0.42,2.38904,0.175803,0.175803,,,,,,,,,,,,,,,,,,,,,,5.6,6.025,0,0,0,0,0,0,0,0,0,0
Montara FPSO,UNDEFINED,350-WF-71815-01F01,"1.100	",1,Internal,Internal Wall Loss,A,,4/09/2015,,Elbow Thickness,,,,,,,7103,,,,13001,"255,255,255,1",,5.08,8.1,8.1,-3.02,2.67397,-1.12941,-1.12941,,,,,,,,,,,,,,,,,,,,,,8.1,8.9,0,0,0,0,0,0,0,0,0,0
Montara FPSO,UNDEFINED,350-WF-71815-01F01,"1.101	",1,Internal,Internal Wall Loss,A,,4/09/2015,,Elbow Thickness,,,,,,,7104,,,,13001,"255,255,255,1",,4.547,4.5,4.5,0.0469999,2.67397,0.0175768,0.0175768,,,,,,,,,,,,,,,,,,,,,,4.5,5,0,0,0,0,0,0,0,0,0,0
Montara FPSO,UNDEFINED,350-WF-71815-01F01,"1.102	",1,Internal,Internal Wall Loss,A,,4/09/2015,,Piping Thickness,,,,,,,7105,,,,13001,"255,255,255,1",,5.537,5.8,5.8,-0.263,2.67397,-0.0983555,-0.0983555,,,,,,,,,,,,,,,,,,,,,,5.8,5.875,0,0,0,0,0,0,0,0,0,0
Montara FPSO,UNDEFINED,350-WF-71815-01F01,"1.103	",1,Internal,Internal Wall Loss,A,,10/09/2015,,Elbow Thickness,,,,,,,7106,,,,13001,"255,255,255,1",,7.62,7.8,7.8,-0.18,2.69041,-0.0669044,-0.0669044,,,,,,,,,,,,,,,,,,,,,,7.8,8.4,0,0,0,0,0,0,0,0,0,0
Montara FPSO,UNDEFINED,350-WF-71815-01F01,"1.104	",1,Internal,Internal Wall Loss,A,,10/09/2015,,Elbow Thickness,,,,,,,7107,,,,13001,"255,255,255,1",,7.62,7.2,7.2,0.42,2.69041,0.15611,0.15611,,,,,,,,,,,,,,,,,,,,,,7.2,7.65,0,0,0,0,0,0,0,0,0,0
Montara FPSO,UNDEFINED,350-WF-71815-01F01,"1.105	",1,Internal,Internal Wall Loss,A,,11/09/2015,,Elbow Thickness,,,,,,,7108,,,,13001,"255,255,255,1",,7.01,8.3,8.3,-1.29,2.69315,-0.478993,-0.478993,,,,,,,,,,,,,,,,,,,,,,8.3,8.6,0,0,0,0,0,0,0,0,0,0
Montara FPSO,UNDEFINED,350-WF-71815-01F01,"1.106	",1,Internal,Internal Wall Loss,A,,11/09/2015,,Elbow Thickness,,,,,,,7109,,,,13001,"255,255,255,1",,5.08,4.8,4.8,0.28,2.69315,0.103967,0.103967,,,,,,,,,,,,,,,,,,,,,,4.8,5,0,0,0,0,0,0,0,0,0,0
Montara FPSO,UNDEFINED,350-WF-71815-01F01,"1.107	",1,Internal,Internal Wall Loss,A,,11/09/2015,,Elbow Thickness,,,,,,,7110,,,,13001,"255,255,255,1",,7.01,7.8,7.8,-0.79,2.69315,-0.293337,-0.293337,,,,,,,,,,,,,,,,,,,,,,7.8,7.975,0,0,0,0,0,0,0,0,0,0
Montara FPSO,UNDEFINED,350-WF-71815-01F01,"1.108	",1,Internal,Internal Wall Loss,A,,11/02/2016,,Elbow Thickness,,,,,,,7111,,,,13001,"255,255,255,1",,21.412,20.1,20.1,1.312,3.11233,0.421549,0.421549,,,,,,,,,,,,,,,,,,,,,,20.1,20.6,0,0,0,0,0,0,0,0,0,0
Montara FPSO,UNDEFINED,350-WF-71815-01F01,"1.109	",1,Internal,Internal Wall Loss,A,,11/02/2016,,Elbow Thickness,,,,,,,7112,,,,13001,"255,255,255,1",,21.412,20.1,20.1,1.312,3.11233,0.421549,0.421549,,,,,,,,,,,,,,,,,,,,,,20.1,20.6,0,0,0,0,0,0,0,0,0,0
Montara FPSO,UNDEFINED,350-WF-71815-01F01,"1.11	",1,Internal,Internal Wall Loss,A,,23/05/2015,,Piping Thickness,,,,,,,7014,,,,13001,"255,255,255,1",,7.112,8.2,8.2,-1.088,2.38904,-0.455413,-0.455413,,,,,,,,,,,,,,,,,,,,,,8.2,8.425,0,0,0,0,0,0,0,0,0,0
Montara FPSO,UNDEFINED,350-WF-71815-01F01,"1.110	",1,Internal,Internal Wall Loss,A,,16/02/2016,,Piping Thickness,,,,,,,7113,,,,13001,"255,255,255,1",,7.62,8.3,8.3,-0.68,3.12603,-0.217529,-0.217529,,,,,,,,,,,,,,,,,,,,,,8.3,8.75,0,0,0,0,0,0,0,0,0,0
Montara FPSO,UNDEFINED,350-WF-71815-01F01,"1.111	",1,Internal,Internal Wall Loss,A,,16/02/2016,,Piping Thickness,,,,,,,7114,,,,13001,"255,255,255,1",,7.01,5,5,2.01,3.12603,0.642989,0.642989,,,,,,,,,,,,,,,,,,,,,,5,5.675,4,2,0,0,0,0,0,0,0,0
Montara FPSO,UNDEFINED,350-WF-71815-01F01,"1.112	",1,Internal,Internal Wall Loss,A,,17/02/2016,,Elbow Thickness,,,,,,,7115,,,,13001,"255,255,255,1",,12.7,12.3,12.3,0.4,3.12877,0.127846,0.127846,,,,,,,,,,,,,,,,,,,,,,12.3,14.35,0,0,0,0,0,0,0,0,0,0
Montara FPSO,UNDEFINED,350-WF-71815-01F01,"1.113	",1,Internal,Internal Wall Loss,A,,17/02/2016,,Elbow Thickness,,,,,,,7116,,,,13001,"255,255,255,1",,4.547,6.9,6.9,-2.353,3.12877,-0.752053,-0.752053,,,,,,,,,,,,,,,,,,,,,,6.9,7.4,0,0,0,0,0,0,0,0,0,0
Montara FPSO,UNDEFINED,350-WF-71815-01F01,"1.114	",1,Internal,Internal Wall Loss,A,,18/02/2016,,Elbow Thickness,,,,,,,7117,,,,13001,"255,255,255,1",,5.537,5.9,5.9,-0.363,3.13151,-0.115919,-0.115919,,,,,,,,,,,,,,,,,,,,,,5.9,6.525,0,0,0,0,0,0,0,0,0,0
Montara FPSO,UNDEFINED,350-WF-71815-01F01,"1.115	",1,Internal,Internal Wall Loss,A,,22/02/2016,,Piping Thickness,,,,,,,7118,,,,13001,"255,255,255,1",,7.62,8.9,8.9,-1.28,3.14247,-0.407323,-0.407323,,,,,,,,,,,,,,,,,,,,,,8.9,9.325,0,0,0,0,0,0,0,0,0,0
Montara FPSO,UNDEFINED,350-WF-71815-01F01,"1.116	",1,Internal,Internal Wall Loss,A,,24/02/2016,,Elbow Thickness,,,,,,,7119,,,,13001,"255,255,255,1",,4.547,6.1,6.1,-1.553,3.14795,-0.493338,-0.493338,,,,,,,,,,,,,,,,,,,,,,6.1,6.4,0,0,0,0,0,0,0,0,0,0
Montara FPSO,UNDEFINED,350-WF-71815-01F01,"1.117	",1,Internal,Internal Wall Loss,A,,24/02/2016,,Elbow Thickness,,,,,,,7120,,,,13001,"255,255,255,1",,4.547,7.1,7.1,-2.553,3.14795,-0.811005,-0.811005,,,,,,,,,,,,,,,,,,,,,,7.1,7.325,0,0,0,0,0,0,0,0,0,0
Montara FPSO,UNDEFINED,350-WF-71815-01F01,"1.118	",1,Internal,Internal Wall Loss,A,,25/02/2016,,Elbow Thickness,,,,,,,7121,,,,13001,"255,255,255,1",,6.02,5.8,5.8,0.22,3.15068,0.069826,0.069826,,,,,,,,,,,,,,,,,,,,,,5.8,6.575,0,0,0,0,0,0,0,0,0,0
Montara FPSO,UNDEFINED,350-WF-71815-01F01,"1.119	",1,Internal,Internal Wall Loss,A,,25/02/2016,,Elbow Thickness,,,,,,,7122,,,,13001,"255,255,255,1",,6.02,6.1,6.1,-0.0799999,3.15068,-0.0253913,-0.0253913,,,,,,,,,,,,,,,,,,,,,,6.1,6.65,0,0,0,0,0,0,0,0,0,0
Montara FPSO,UNDEFINED,350-WF-71815-01F01,"1.12	",1,Internal,Internal Wall Loss,A,,23/05/2015,,Elbow Thickness,,,,,,,7015,"Cast fitting, reading taken on adjacent pipework",,,13001,"255,255,255,1",,7.137,6.8,6.8,0.337,2.38904,0.141061,0.141061,,,,,,,,,,,,,,,,,,,,,,6.8,6.825,0,0,0,0,0,0,0,0,0,0
Montara FPSO,UNDEFINED,350-WF-71815-01F01,"1.120	",1,Internal,Internal Wall Loss,A,,25/02/2016,,Elbow Thickness,,,,,,,7123,,,,13001,"255,255,255,1",,6.02,7.1,7.1,-1.08,3.15068,-0.342783,-0.342783,,,,,,,,,,,,,,,,,,,,,,7.1,7.475,0,0,0,0,0,0,0,0,0,0
Montara FPSO,UNDEFINED,350-WF-71815-01F01,"1.121	",1,Internal,Internal Wall Loss,A,,26/02/2016,,Elbow Thickness,,,,,,,7124,,,,13001,"255,255,255,1",,6.02,6.3,6.3,-0.28,3.15342,-0.0887924,-0.0887924,,,,,,,,,,,,,,,,,,,,,,6.3,6.625,0,0,0,0,0,0,0,0,0,0
Montara FPSO,UNDEFINED,350-WF-71815-01F01,"1.122	",1,Internal,Internal Wall Loss,A,,26/02/2016,,Elbow Thickness,,,,,,,7126,,,,13001,"255,255,255,1",,6.02,5.3,5.3,0.72,3.15342,0.228323,0.228323,,,,,,,,,,,,,,,,,,,,,,5.3,5.875,1,0,0,0,0,0,0,0,0,0
Montara FPSO,UNDEFINED,350-WF-71815-01F01,"1.123	",1,Internal,Internal Wall Loss,A,,26/02/2016,,Elbow Thickness,,,,,,,7127,,,,13001,"255,255,255,1",,6.02,5.6,5.6,0.42,3.15342,0.133189,0.133189,,,,,,,,,,,,,,,,,,,,,,5.6,5.85,0,0,0,0,0,0,0,0,0,0
Montara FPSO,UNDEFINED,350-WF-71815-01F01,"1.124	",1,Internal,Internal Wall Loss,A,,26/02/2016,,Elbow Thickness,,,,,,,7128,,,,13001,"255,255,255,1",,6.02,7.3,7.3,-1.28,3.15342,-0.405908,-0.405908,,,,,,,,,,,,,,,,,,,,,,7.3,7.475,0,0,0,0,0,0,0,0,0,0
Montara FPSO,UNDEFINED,350-WF-71815-01F01,"1.125	",1,Internal,Internal Wall Loss,A,,27/02/2016,,Elbow Thickness,,,,,,,7129,,,,13001,"255,255,255,1",,6.02,5.6,5.6,0.42,3.15616,0.133073,0.133073,,,,,,,,,,,,,,,,,,,,,,5.6,5.675,0,0,0,0,0,0,0,0,0,0
