Repository: Joshua-W-Adams/data-mapping

# data-mapping
Generic program enabling mapping of one data format to another

## Instructions

1. Install project dependencies as follows

```
Node v10.15.3
```

2. Clone repository to your system using the following command or git desktop.

```
git clone https://github.com/YOUR-USERNAME/YOUR-REPOSITORY
```

3. Install project

```
npm install
```

4. Update configuration data files

```
.\config\data\input.csv
.\config\data\oneToFewColumnMappings
.\config\data\oneToManyColumnMappings
.\config\data\oneToOneColumnMappings
.\config\data\tableFilters
.\config\data\tables
```

5. Update configuration .json file

```
.\config\config.json
```

6. Execute mapping procedure

```

File: config/montara_fpso_topsides_data/map/inspectionIdLookup.csv (part 36 of 59)
FACILITY_ID,LOOP_ID,EQUIPMENT_ID,CML_ID,INSPECTION_ID,STRATEGY_ID,DAMAGE_MECHANISM_ID,INSPECTION_STATUS,ACTION_STATUS,INSPECTION_DATE,INSPECTION_REPORT_NUMBER,CML_TYPE,SCOPE_COMMENTS,PRELIMINARY_RECOMMENDATIONS,INSPECTION_SCOPE,WORK_ORDER,INSPECTOR_NAME,INPECTION_COMPANY,PHOTO,INSPECTION_COMMENTS,EXACT_MATCH,CLOSEST_MATCH,ERROR_CODE,COLOUR_CODE,RESPONSIBLE_SYSTEM,NOMINAL_WALL_THICKNESS_MM,MANUAL_MIN_RWT,MIN_REMAINING_WALL_THICKNESS_MM,WALL_LOSS_MM,SERVICE_YEARS,CORROSION_RATE_SHORT_TERM_MM_YR,CORROSION_RATE_LONG_TERM_MM_YR,OPERATING_TEMPERATURE,COATING_CONDITION,INSULATION_CONDITION,INSULATION_TYPE,HEAT_TRACING,EXTERNAL_ENVIRONMENT,CUI_VALUE,PSV_ASSOC_EQUIP_HAZ_D_OR_E,PSV_CAN_OVER_PRESSURE,PSV_DESIGN_CASE,PSV_EQUIP_FAIL_REPORT_INCIDENT,PSV_COF,PSV_FAIL_TO_DANGER,PSV_NEW_APP_TYPE_SERVICE,PSV_FAIL_NOT_TO_DANGER,PSV_FAIL_LAST_THREE,PSV_POF,PSV_MAY_FAIL_IF_INTERVAL_INCREASED,PSV_INTVL_CHANGE_ALLOW,APPLIED_PSV_INSPECTION_INTERVAL,APPLIED_PSV_INSPECTION_INTERVAL_COMMENTS,GRID_MIN_RWT,AVERAGE_WT,COUNT_10_PERCENT_LOSS,COUNT_20_PERCENT_LOSS,COUNT_30_PERCENT_LOSS,COUNT_40_PERCENT_LOSS,COUNT_50_PERCENT_LOSS,COUNT_60_PERCENT_LOSS,COUNT_70_PERCENT_LOSS,COUNT_80_PERCENT_LOSS,COUNT_90_PERCENT_LOSS,COUNT_100_PERCENT_LOSS
Montara FPSO,UNDEFINED,350-WF-71815-01F01,103,2,Internal,Internal Wall Loss,A,,11/02/2016,,Elbow Thickness,,,,,,,8301,,,,13001,"255,255,255,1",,6.35,5,5,0,0,,0.433759,,,,,,,,,,,,,,,,,,,,,,5,5.475,4,1,0,0,0,0,0,0,0,0
Montara FPSO,UNDEFINED,350-WF-71815-01F01,104,1,Internal,Internal Wall Loss,A,,11/02/2016,,Elbow Thickness,,,,,,,8302,,,,13001,"255,255,255,1",,17.45,18.3,18.3,-0.849998,3.11233,-0.273107,-0.273107,,,,,,,,,,,,,,,,,,,,,,18.3,19.1,0,0,0,0,0,0,0,0,0,0
Montara FPSO,UNDEFINED,350-WF-71815-01F01,104,2,Internal,Internal Wall Loss,A,,11/02/2016,,Elbow Thickness,,,,,,,8303,,,,13001,"255,255,255,1",,17.45,18.3,18.3,0,0,,-0.273107,,,,,,,,,,,,,,,,,,,,,,18.3,19.1,0,0,0,0,0,0,0,0,0,0
Montara FPSO,UNDEFINED,350-WF-71815-01F01,105,1,Internal,Internal Wall Loss,A,,11/02/2016,,Elbow Thickness,,,,,,,8304,,,,13001,"255,255,255,1",,17.45,18.1,18.1,-0.65,3.11233,-0.208847,-0.208847,,,,,,,,,,,,,,,,,,,,,,18.1,19.15,0,0,0,0,0,0,0,0,0,0
Montara FPSO,UNDEFINED,350-WF-71815-01F01,105,2,Internal,Internal Wall Loss,A,,11/02/2016,,Elbow Thickness,,,,,,,8305,,,,13001,"255,255,255,1",,17.45,18.1,18.1,0,0,,-0.208847,,,,,,,,,,,,,,,,,,,,,,18.1,19.15,0,0,0,0,0,0,0,0,0,0
Montara FPSO,UNDEFINED,350-WF-71815-01F01,106,1,Internal,Internal Wall Loss,A,,11/02/2016,,Elbow Thickness,,,,,,,8306,,,,13001,"255,255,255,1",,17.45,18.1,18.1,-0.65,3.11233,-0.208847,-0.208847,,,,,,,,,,,,,,,,,,,,,,18.1,18.975,0,0,0,0,0,0,0,0,0,0
Montara FPSO,UNDEFINED,350-WF-71815-01F01,106,2,Internal,Internal Wall Loss,A,,11/02/2016,,Elbow Thickness,,,,,,,8307,,,,13001,"255,255,255,1",,17.45,18.1,18.1,0,0,,-0.208847,,,,,,,,,,,,,,,,,,,,,,18.1,18.975,0,0,0,0,0,0,0,0,0,0
Montara FPSO,UNDEFINED,350-WF-71815-01F01,107,1,Internal,Internal Wall Loss,A,,11/02/2016,,Elbow Thickness,,,,,,,8308,,,,13001,"255,255,255,1",,17.45,19.4,19.4,-1.95,3.11233,-0.62654,-0.62654,,,,,,,,,,,,,,,,,,,,,,19.4,19.95,0,0,0,0,0,0,0,0,0,0
Montara FPSO,UNDEFINED,350-WF-71815-01F01,107,2,Internal,Internal Wall Loss,A,,11/02/2016,,Elbow Thickness,,,,,,,8309,,,,13001,"255,255,255,1",,17.45,19.4,19.4,0,0,,-0.62654,,,,,,,,,,,,,,,,,,,,,,19.4,19.95,0,0,0,0,0,0,0,0,0,0
Montara FPSO,UNDEFINED,350-WF-71815-01F01,108,1,Internal,Internal Wall Loss,A,,11/02/2016,,Piping Thickness,,,,,,,8310,,,,13001,"255,255,255,1",,17.45,15.2,15.2,2.25,3.11233,0.722932,0.722932,,,,,,,,,,,,,,,,,,,,,,15.2,16.2,1,0,0,0,0,0,0,0,0,0
Montara FPSO,UNDEFINED,350-WF-71815-01F01,108,2,Internal,Internal Wall Loss,A,,11/02/2016,,Piping Thickness,,,,,,,8311,,,,13001,"255,255,255,1",,17.45,15.2,15.2,0,0,,0.722932,,,,,,,,,,,,,,,,,,,,,,15.2,16.2,1,0,0,0,0,0,0,0,0,0
Montara FPSO,UNDEFINED,350-WF-71815-01F01,109,1,Internal,Internal Wall Loss,A,,11/02/2016,,Elbow Thickness,,,,,,,8312,,,,13001,"255,255,255,1",,5.537,6.7,6.7,-1.163,3.11233,-0.373675,-0.373675,,,,,,,,,,,,,,,,,,,,,,6.7,6.975,0,0,0,0,0,0,0,0,0,0
Montara FPSO,UNDEFINED,350-WF-71815-01F01,109,2,Internal,Internal Wall Loss,A,,11/02/2016,,Elbow Thickness,,,,,,,8313,,,,13001,"255,255,255,1",,5.537,6.7,6.7,0,0,,-0.373675,,,,,,,,,,,,,,,,,,,,,,6.7,6.975,0,0,0,0,0,0,0,0,0,0
Montara FPSO,UNDEFINED,350-WF-71815-01F01,11,1,Internal,Internal Wall Loss,A,,18/05/2015,,Piping Thickness,,,,,,,7796,,,,13001,"255,255,255,1",,5.537,4.3,4.3,1.237,2.37534,0.520767,0.520767,,,,,,,,,,,,,,,,,,,,,,4.3,4.9,1,1,0,0,0,0,0,0,0,0
Montara FPSO,UNDEFINED,350-WF-71815-01F01,11,2,Internal,Internal Wall Loss,A,,20/05/2015,,Piping Thickness,,,,,,,7797,,,,13001,"255,255,255,1",,5.537,5,5,-0.7,0.00547945,-127.75,0.225552,,,,,,,,,,,,,,,,,,,,,,5,5.25,0,0,0,0,0,0,0,0,0,0
Montara FPSO,UNDEFINED,350-WF-71815-01F01,"11.1	",1,Internal,Internal Wall Loss,A,,20/05/2015,,Elbow Thickness,,,,,,,7798,,,,13001,"255,255,255,1",,7.137,6.8,6.8,0.337,2.38082,0.141548,0.141548,,,,,,,,,,,,,,,,,,,,,,6.8,6.95,0,0,0,0,0,0,0,0,0,0
Montara FPSO,UNDEFINED,350-WF-71815-01F01,"11.10	",1,Internal,Internal Wall Loss,A,,10/06/2015,,Elbow Thickness,,,,,,,7807,,,,13001,"255,255,255,1",,7.01,6,6,1.01,2.43836,0.414214,0.414214,,,,,,,,,,,,,,,,,,,,,,6,6.8,1,0,0,0,0,0,0,0,0,0
Montara FPSO,UNDEFINED,350-WF-71815-01F01,"11.11	",1,Internal,Internal Wall Loss,A,,19/06/2015,,Elbow Thickness,,,,,,,7808,,,,13001,"255,255,255,1",,8.56,4.3,4.3,4.26,2.46301,1.72959,1.72959,,,,,,,,,,,,,,,,,,,,,,4.3,4.675,4,4,4,4,0,0,0,0,0,0
Montara FPSO,UNDEFINED,350-WF-71815-01F01,"11.12	",1,Internal,Internal Wall Loss,A,,25/06/2015,,Elbow Thickness,,,,,,,7809,,,,13001,"255,255,255,1",,8.56,8.6,8.6,-0.04,2.47945,-0.0161326,-0.0161326,,,,,,,,,,,,,,,,,,,,,,8.6,8.925,0,0,0,0,0,0,0,0,0,0
Montara FPSO,UNDEFINED,350-WF-71815-01F01,"11.13	",1,Internal,Internal Wall Loss,A,,4/07/2015,,Elbow Thickness,,,,,,,7810,,,,13001,"255,255,255,1",,5.537,4.8,4.8,0.737,2.50411,0.294316,0.294316,,,,,,,,,,,,,,,,,,,,,,4.8,5.45,1,0,0,0,0,0,0,0,0,0
Montara FPSO,UNDEFINED,350-WF-71815-01F01,"11.14	",1,Internal,Internal Wall Loss,A,,10/07/2015,,Elbow Thickness,,,,,,,7811,,,,13001,"255,255,255,1",,5.537,5.4,5.4,0.137,2.52055,0.0543533,0.0543533,,,,,,,,,,,,,,,,,,,,,,5.4,5.975,0,0,0,0,0,0,0,0,0,0
Montara FPSO,UNDEFINED,350-WF-71815-01F01,"11.15	",1,Internal,Internal Wall Loss,A,,7/08/2015,,Elbow Thickness,,,,,,,7812,Material class on iso marked as 1SS,,,13001,"255,255,255,1",,5.537,5.5,5.5,0.0370002,2.59726,0.0142459,0.0142459,,,,,,,,,,,,,,,,,,,,,,5.5,5.575,0,0,0,0,0,0,0,0,0,0
Montara FPSO,UNDEFINED,350-WF-71815-01F01,"11.16	",1,Internal,Internal Wall Loss,A,,8/08/2015,,Elbow Thickness,,,,,,,7813,Schedule not wrote on isometric drawing,,,13001,"255,255,255,1",,,7.1,7.1,,2.6,,,,,,,,,,,,,,,,,,,,,,,,7.1,7.85,0,0,0,0,0,0,0,0,0,0
Montara FPSO,UNDEFINED,350-WF-71815-01F01,"11.17	",1,Internal,Internal Wall Loss,A,,28/08/2015,,Elbow Thickness,,,,,,,7814,,,,13001,"255,255,255,1",,8.56,7.9,7.9,0.66,2.65479,0.248607,0.248607,,,,,,,,,,,,,,,,,,,,,,7.9,8.5,0,0,0,0,0,0,0,0,0,0
Montara FPSO,UNDEFINED,350-WF-71815-01F01,"11.18	",1,Internal,Internal Wall Loss,A,,28/09/2015,,Piping Thickness,,,,,,,7815,,,,13001,"255,255,255,1",,5.537,5.2,5.2,0.337,2.73973,0.123005,0.123005,,,,,,,,,,,,,,,,,,,,,,5.2,5.675,0,0,0,0,0,0,0,0,0,0
Montara FPSO,UNDEFINED,350-WF-71815-01F01,"11.19	",1,Internal,Internal Wall Loss,A,,11/02/2016,,Elbow Thickness,,,,,,,7816,,,,13001,"255,255,255,1",,21.412,20.4,20.4,1.012,3.11233,0.325159,0.325159,,,,,,,,,,,,,,,,,,,,,,20.4,20.675,0,0,0,0,0,0,0,0,0,0
Montara FPSO,UNDEFINED,350-WF-71815-01F01,"11.2	",1,Internal,Internal Wall Loss,A,,21/05/2015,,Elbow Thickness,,,,,,,7799,,,,13001,"255,255,255,1",,7.137,6,6,1.137,2.38356,0.477017,0.477017,,,,,,,,,,,,,,,,,,,,,,6,6.675,1,0,0,0,0,0,0,0,0,0
Montara FPSO,UNDEFINED,350-WF-71815-01F01,"11.20	",1,Internal,Internal Wall Loss,A,,11/02/2016,,Elbow Thickness,,,,,,,7817,,,,13001,"255,255,255,1",,21.412,20.4,20.4,1.012,3.11233,0.325159,0.325159,,,,,,,,,,,,,,,,,,,,,,20.4,20.675,0,0,0,0,0,0,0,0,0,0
Montara FPSO,UNDEFINED,350-WF-71815-01F01,"11.21	",1,Internal,Internal Wall Loss,A,,1/03/2016,,Elbow Thickness,,,,,,,7818,,,,13001,"255,255,255,1",,8.56,6,6,2.56,3.16438,0.809004,0.809004,,,,,,,,,,,,,,,,,,,,,,6,6.6,3,3,0,0,0,0,0,0,0,0
Montara FPSO,UNDEFINED,350-WF-71815-01F01,"11.3	",1,Internal,Internal Wall Loss,A,,21/05/2015,,Elbow Thickness,,,,,,,7800,,,,13001,"255,255,255,1",,6.35,5.2,5.2,1.15,2.38356,0.482471,0.482471,,,,,,,,,,,,,,,,,,,,,,5.2,5.85,1,0,0,0,0,0,0,0,0,0
Montara FPSO,UNDEFINED,350-WF-71815-01F01,"11.4	",1,Internal,Internal Wall Loss,A,,21/05/2015,,Elbow Thickness,,,,,,,7801,,,,13001,"255,255,255,1",,7.137,6.8,6.8,0.337,2.38356,0.141385,0.141385,,,,,,,,,,,,,,,,,,,,,,6.8,6.875,0,0,0,0,0,0,0,0,0,0
Montara FPSO,UNDEFINED,350-WF-71815-01F01,"11.5	",1,Internal,Internal Wall Loss,A,,22/05/2015,,Elbow Thickness,,,,,,,7802,,,,13001,"255,255,255,1",,5.537,5.8,5.8,-0.263,2.3863,-0.110212,-0.110212,,,,,,,,,,,,,,,,,,,,,,5.8,6.275,0,0,0,0,0,0,0,0,0,0
Montara FPSO,UNDEFINED,350-WF-71815-01F01,"11.6	",1,Internal,Internal Wall Loss,A,,22/05/2015,,Elbow Thickness,,,,,,,7803,,,,13001,"255,255,255,1",,6.35,6,6,0.35,2.3863,0.14667,0.14667,,,,,,,,,,,,,,,,,,,,,,6,6.15,0,0,0,0,0,0,0,0,0,0
Montara FPSO,UNDEFINED,350-WF-71815-01F01,"11.7	",1,Internal,Internal Wall Loss,A,,23/05/2015,,Piping Thickness,,,,,,,7804,,,,13001,"255,255,255,1",,6.02,5.7,5.7,0.32,2.38904,0.133945,0.133945,,,,,,,,,,,,,,,,,,,,,,5.7,5.775,0,0,0,0,0,0,0,0,0,0
Montara FPSO,UNDEFINED,350-WF-71815-01F01,"11.8	",1,Internal,Internal Wall Loss,A,,23/05/2015,,Piping Thickness,,,,,,,7805,,,,13001,"255,255,255,1",,7.137,6.7,6.7,0.437,2.38904,0.182919,0.182919,,,,,,,,,,,,,,,,,,,,,,6.7,6.775,0,0,0,0,0,0,0,0,0,0
Montara FPSO,UNDEFINED,350-WF-71815-01F01,"11.9	",1,Internal,Internal Wall Loss,A,,7/06/2015,,Elbow Thickness,,,,,,,7806,,,,13001,"255,255,255,1",,7.112,5.2,5.2,1.912,2.43014,0.786787,0.786787,,,,,,,,,,,,,,,,,,,,,,5.2,5.675,4,1,0,0,0,0,0,0,0,0
Montara FPSO,UNDEFINED,350-WF-71815-01F01,110,1,Internal,Internal Wall Loss,A,,11/02/2016,,Elbow Thickness,,,,,,,8314,,,,13001,"255,255,255,1",,5.537,6.9,6.9,-1.363,3.11233,-0.437936,-0.437936,,,,,,,,,,,,,,,,,,,,,,6.9,7.075,0,0,0,0,0,0,0,0,0,0
Montara FPSO,UNDEFINED,350-WF-71815-01F01,110,2,Internal,Internal Wall Loss,A,,11/02/2016,,Elbow Thickness,,,,,,,8315,,,,13001,"255,255,255,1",,5.537,6.9,6.9,0,0,,-0.437936,,,,,,,,,,,,,,,,,,,,,,6.9,7.075,0,0,0,0,0,0,0,0,0,0
Montara FPSO,UNDEFINED,350-WF-71815-01F01,111,1,Internal,Internal Wall Loss,A,,11/02/2016,,Piping Thickness,,,,,,,8316,,,,13001,"255,255,255,1",,17.45,17.7,17.7,-0.25,3.11233,-0.0803257,-0.0803257,,,,,,,,,,,,,,,,,,,,,,17.7,18.325,0,0,0,0,0,0,0,0,0,0
Montara FPSO,UNDEFINED,350-WF-71815-01F01,111,2,Internal,Internal Wall Loss,A,,11/02/2016,,Piping Thickness,,,,,,,8317,,,,13001,"255,255,255,1",,17.45,17.7,17.7,0,0,,-0.0803257,,,,,,,,,,,,,,,,,,,,,,17.7,18.325,0,0,0,0,0,0,0,0,0,0
Montara FPSO,UNDEFINED,350-WF-71815-01F01,112,1,Internal,Internal Wall Loss,A,,11/02/2016,,Elbow Thickness,,,,,,,8318,,,,13001,"255,255,255,1",,17.45,17.3,17.3,0.150002,3.11233,0.0481959,0.0481959,,,,,,,,,,,,,,,,,,,,,,17.3,18.475,0,0,0,0,0,0,0,0,0,0
Montara FPSO,UNDEFINED,350-WF-71815-01F01,112,2,Internal,Internal Wall Loss,A,,11/02/2016,,Elbow Thickness,,,,,,,8319,,,,13001,"255,255,255,1",,17.45,17.3,17.3,0,0,,0.0481959,,,,,,,,,,,,,,,,,,,,,,17.3,18.475,0,0,0,0,0,0,0,0,0,0
Montara FPSO,UNDEFINED,350-WF-71815-01F01,113,1,Internal,Internal Wall Loss,A,,11/02/2016,,Elbow Thickness,,,,,,,8320,,,,13001,"255,255,255,1",,17.45,17,17,0.450001,3.11233,0.144587,0.144587,,,,,,,,,,,,,,,,,,,,,,17,18.2,0,0,0,0,0,0,0,0,0,0
Montara FPSO,UNDEFINED,350-WF-71815-01F01,113,2,Internal,Internal Wall Loss,A,,11/02/2016,,Elbow Thickness,,,,,,,8321,,,,13001,"255,255,255,1",,17.45,17,17,0,0,,0.144587,,,,,,,,,,,,,,,,,,,,,,17,18.2,0,0,0,0,0,0,0,0,0,0
Montara FPSO,UNDEFINED,350-WF-71815-01F01,114,1,Internal,Internal Wall Loss,A,,11/02/2016,,Piping Thickness,,,,,,,8322,,,,13001,"255,255,255,1",,17.45,16.5,16.5,0.950001,3.11233,0.305238,0.305238,,,,,,,,,,,,,,,,,,,,,,16.5,17.1,0,0,0,0,0,0,0,0,0,0
Montara FPSO,UNDEFINED,350-WF-71815-01F01,114,2,Internal,Internal Wall Loss,A,,11/02/2016,,Piping Thickness,,,,,,,8323,,,,13001,"255,255,255,1",,17.45,16.5,16.5,0,0,,0.305238,,,,,,,,,,,,,,,,,,,,,,16.5,17.1,0,0,0,0,0,0,0,0,0,0
Montara FPSO,UNDEFINED,350-WF-71815-01F01,115,1,Internal,Internal Wall Loss,A,,11/02/2016,,Elbow Thickness,,,,,,,8324,,,,13001,"255,255,255,1",,7.01,6.6,6.6,0.41,3.11233,0.131734,0.131734,,,,,,,,,,,,,,,,,,,,,,6.6,6.8,0,0,0,0,0,0,0,0,0,0
Montara FPSO,UNDEFINED,350-WF-71815-01F01,115,2,Internal,Internal Wall Loss,A,,11/02/2016,,Elbow Thickness,,,,,,,8325,,,,13001,"255,255,255,1",,7.01,6.6,6.6,0,0,,0.131734,,,,,,,,,,,,,,,,,,,,,,6.6,6.8,0,0,0,0,0,0,0,0,0,0
Montara FPSO,UNDEFINED,350-WF-71815-01F01,116,1,Internal,Internal Wall Loss,A,,11/02/2016,,Elbow Thickness,,,,,,,8326,,,,13001,"255,255,255,1",,17.45,18.3,18.3,-0.849998,3.11233,-0.273107,-0.273107,,,,,,,,,,,,,,,,,,,,,,18.3,19.35,0,0,0,0,0,0,0,0,0,0
Montara FPSO,UNDEFINED,350-WF-71815-01F01,116,2,Internal,Internal Wall Loss,A,,11/02/2016,,Elbow Thickness,,,,,,,8327,,,,13001,"255,255,255,1",,17.45,18.3,18.3,0,0,,-0.273107,,,,,,,,,,,,,,,,,,,,,,18.3,19.35,0,0,0,0,0,0,0,0,0,0
Montara FPSO,UNDEFINED,350-WF-71815-01F01,117,1,Internal,Internal Wall Loss,A,,11/02/2016,,Elbow Thickness,,,,,,,8328,,,,13001,"255,255,255,1",,17.45,17.1,17.1,0.35,3.11233,0.112456,0.112456,,,,,,,,,,,,,,,,,,,,,,17.1,18.9,0,0,0,0,0,0,0,0,0,0
Montara FPSO,UNDEFINED,350-WF-71815-01F01,117,2,Internal,Internal Wall Loss,A,,11/02/2016,,Elbow Thickness,,,,,,,8329,,,,13001,"255,255,255,1",,17.45,17.1,17.1,0,0,,0.112456,,,,,,,,,,,,,,,,,,,,,,17.1,18.9,0,0,0,0,0,0,0,0,0,0
Montara FPSO,UNDEFINED,350-WF-71815-01F01,118,1,Internal,Internal Wall Loss,A,,11/02/2016,,Elbow Thickness,,,,,,,8330,,,,13001,"255,255,255,1",,17.45,18.7,18.7,-1.25,3.11233,-0.401629,-0.401629,,,,,,,,,,,,,,,,,,,,,,18.7,19.3,0,0,0,0,0,0,0,0,0,0
Montara FPSO,UNDEFINED,350-WF-71815-01F01,118,2,Internal,Internal Wall Loss,A,,11/02/2016,,Elbow Thickness,,,,,,,8331,,,,13001,"255,255,255,1",,17.45,18.7,18.7,0,0,,-0.401629,,,,,,,,,,,,,,,,,,,,,,18.7,19.3,0,0,0,0,0,0,0,0,0,0
Montara FPSO,UNDEFINED,350-WF-71815-01F01,119,1,Internal,Internal Wall Loss,A,,11/02/2016,,Piping Thickness,,,,,,,8332,,,,13001,"255,255,255,1",,17.45,19.5,19.5,-2.05,3.11233,-0.658671,-0.658671,,,,,,,,,,,,,,,,,,,,,,19.5,19.8,0,0,0,0,0,0,0,0,0,0
Montara FPSO,UNDEFINED,350-WF-71815-01F01,119,2,Internal,Internal Wall Loss,A,,11/02/2016,,Piping Thickness,,,,,,,8333,,,,13001,"255,255,255,1",,17.45,19.5,19.5,0,0,,-0.658671,,,,,,,,,,,,,,,,,,,,,,19.5,19.8,0,0,0,0,0,0,0,0,0,0
Montara FPSO,UNDEFINED,350-WF-71815-01F01,12,1,Internal,Internal Wall Loss,A,,18/05/2015,,Elbow Thickness,,,,,,,7819,,,,13001,"255,255,255,1",,5.537,4.5,4.5,1.037,2.37534,0.436569,0.436569,,,,,,,,,,,,,,,,,,,,,,4.5,5.15,1,0,0,0,0,0,0,0,0,0
Montara FPSO,UNDEFINED,350-WF-71815-01F01,12,2,Internal,Internal Wall Loss,A,,4/07/2015,,Elbow Thickness,,,,,,,7829,,,,13001,"255,255,255,1",,5.537,5.3,5.3,-0.8,0.128767,-6.21277,0.0946444,,,,,,,,,,,,,,,,,,,,,,5.3,5.375,0,0,0,0,0,0,0,0,0,0
Montara FPSO,UNDEFINED,350-WF-71815-01F01,12,3,Internal,Internal Wall Loss,A,,10/07/2015,,Elbow Thickness,,,,,,,7830,,,,13001,"255,255,255,1",,5.537,4.9,4.9,0.4,0.0164384,24.3333,0.252723,,,,,,,,,,,,,,,,,,,,,,4.9,5.15,1,0,0,0,0,0,0,0,0,0
Montara FPSO,UNDEFINED,350-WF-71815-01F01,12,4,Internal,Internal Wall Loss,A,,3/09/2015,,Elbow Thickness,,,,,,,7833,,,,13001,"255,255,255,1",,5.537,6.3,6.3,-1.4,0.150685,-9.29091,-0.285636,,,,,,,,,,,,,,,,,,,,,,6.3,7,0,0,0,0,0,0,0,0,0,0
Montara FPSO,UNDEFINED,350-WF-71815-01F01,12,5,Internal,Internal Wall Loss,A,,28/09/2015,,Elbow Thickness,,,,,,,7834,,,,13001,"255,255,255,1",,5.537,5.2,5.2,1.1,0.0684932,16.06,0.123005,,,,,,,,,,,,,,,,,,,,,,5.2,5.5,0,0,0,0,0,0,0,0,0,0
Montara FPSO,UNDEFINED,350-WF-71815-01F01,"12.1	",1,Internal,Internal Wall Loss,A,,20/05/2015,,Piping Thickness,,,,,,,7820,,,,13001,"255,255,255,1",,5.537,5,5,0.537,2.38082,0.225552,0.225552,,,,,,,,,,,,,,,,,,,,,,5,5.125,0,0,0,0,0,0,0,0,0,0
Montara FPSO,UNDEFINED,350-WF-71815-01F01,"12.10	",1,Internal,Internal Wall Loss,A,,7/08/2015,,Piping Thickness,,,,,,,7831,Material class on iso marked as 1SS,,,13001,"255,255,255,1",,5.537,5.4,5.4,0.137,2.59726,0.0527479,0.0527479,,,,,,,,,,,,,,,,,,,,,,5.4,5.65,0,0,0,0,0,0,0,0,0,0
Montara FPSO,UNDEFINED,350-WF-71815-01F01,"12.11	",1,Internal,Internal Wall Loss,A,,8/08/2015,,Piping Thickness,,,,,,,7832,Schedule not wrote on isometric drawing,,,13001,"255,255,255,1",,,7,7,,2.6,,,,,,,,,,,,,,,,,,,,,,,,7,7.45,0,0,0,0,0,0,0,0,0,0
Montara FPSO,UNDEFINED,350-WF-71815-01F01,"12.12	",1,Internal,Internal Wall Loss,A,,11/02/2016,,Elbow Thickness,,,,,,,7835,,,,13001,"255,255,255,1",,21.412,20.5,20.5,0.912001,3.11233,0.293028,0.293028,,,,,,,,,,,,,,,,,,,,,,20.5,20.925,0,0,0,0,0,0,0,0,0,0
Montara FPSO,UNDEFINED,350-WF-71815-01F01,"12.13	",1,Internal,Internal Wall Loss,A,,11/02/2016,,Elbow Thickness,,,,,,,7836,,,,13001,"255,255,255,1",,21.412,20.5,20.5,0.912001,3.11233,0.293028,0.293028,,,,,,,,,,,,,,,,,,,,,,20.5,20.925,0,0,0,0,0,0,0,0,0,0
Montara FPSO,UNDEFINED,350-WF-71815-01F01,"12.2	",1,Internal,Internal Wall Loss,A,,20/05/2015,,Elbow Thickness,,,,,,,7821,,,,13001,"255,255,255,1",,7.137,6.8,6.8,0.337,2.38082,0.141548,0.141548,,,,,,,,,,,,,,,,,,,,,,6.8,6.975,0,0,0,0,0,0,0,0,0,0
Montara FPSO,UNDEFINED,350-WF-71815-01F01,"12.3	",1,Internal,Internal Wall Loss,A,,21/05/2015,,Elbow Thickness,,,,,,,7822,,,,13001,"255,255,255,1",,7.137,6,6,1.137,2.38356,0.477017,0.477017,,,,,,,,,,,,,,,,,,,,,,6,6.775,1,0,0,0,0,0,0,0,0,0
Montara FPSO,UNDEFINED,350-WF-71815-01F01,"12.4	",1,Internal,Internal Wall Loss,A,,21/05/2015,,Elbow Thickness,,,,,,,7823,,,,13001,"255,255,255,1",,6.35,5.3,5.3,1.05,2.38356,0.440517,0.440517,,,,,,,,,,,,,,,,,,,,,,5.3,5.875,1,0,0,0,0,0,0,0,0,0
Montara FPSO,UNDEFINED,350-WF-71815-01F01,"12.5	",1,Internal,Internal Wall Loss,A,,21/05/2015,,Elbow Thickness,,,,,,,7824,,,,13001,"255,255,255,1",,7.137,6.9,6.9,0.237,2.38356,0.099431,0.099431,,,,,,,,,,,,,,,,,,,,,,6.9,6.925,0,0,0,0,0,0,0,0,0,0
Montara FPSO,UNDEFINED,350-WF-71815-01F01,"12.6	",1,Internal,Internal Wall Loss,A,,23/05/2015,,Piping Thickness,,,,,,,7825,,,,13001,"255,255,255,1",,6.02,5.7,5.7,0.32,2.38904,0.133945,0.133945,,,,,,,,,,,,,,,,,,,,,,5.7,5.875,0,0,0,0,0,0,0,0,0,0
Montara FPSO,UNDEFINED,350-WF-71815-01F01,"12.7	",1,Internal,Internal Wall Loss,A,,23/05/2015,,Piping Thickness,,,,,,,7826,,,,13001,"255,255,255,1",,7.137,6.7,6.7,0.437,2.38904,0.182919,0.182919,,,,,,,,,,,,,,,,,,,,,,6.7,6.85,0,0,0,0,0,0,0,0,0,0
Montara FPSO,UNDEFINED,350-WF-71815-01F01,"12.8	",1,Internal,Internal Wall Loss,A,,27/05/2015,,Elbow Thickness,,,,,,,7827,,,,13001,"255,255,255,1",,7.62,6.9,6.9,0.72,2.4,0.3,0.3,,,,,,,,,,,,,,,,,,,,,,6.9,7.175,0,0,0,0,0,0,0,0,0,0
Montara FPSO,UNDEFINED,350-WF-71815-01F01,"12.9	",1,Internal,Internal Wall Loss,A,,19/06/2015,,Piping Thickness,,,,,,,7828,,,,13001,"255,255,255,1",,8.56,7.5,7.5,1.06,2.46301,0.430367,0.430367,,,,,,,,,,,,,,,,,,,,,,7.5,8.225,1,0,0,0,0,0,0,0,0,0
Montara FPSO,UNDEFINED,350-WF-71815-01F01,120,1,Internal,Internal Wall Loss,A,,11/02/2016,,Piping Thickness,,,,,,,8334,,,,13001,"255,255,255,1",,17.45,15.7,15.7,1.75,3.11233,0.56228,0.56228,,,,,,,,,,,,,,,,,,,,,,15.7,18.55,1,0,0,0,0,0,0,0,0,0
Montara FPSO,UNDEFINED,350-WF-71815-01F01,120,2,Internal,Internal Wall Loss,A,,11/02/2016,,Piping Thickness,,,,,,,8335,,,,13001,"255,255,255,1",,17.45,15.7,15.7,0,0,,0.56228,,,,,,,,,,,,,,,,,,,,,,15.7,18.55,1,0,0,0,0,0,0,0,0,0
Montara FPSO,UNDEFINED,350-WF-71815-01F01,121,1,Internal,Internal Wall Loss,A,,11/02/2016,,Elbow Thickness,,,,,,,8336,,,,13001,"255,255,255,1",,17.45,18.6,18.6,-1.15,3.11233,-0.369498,-0.369498,,,,,,,,,,,,,,,,,,,,,,18.6,19.1,0,0,0,0,0,0,0,0,0,0
Montara FPSO,UNDEFINED,350-WF-71815-01F01,121,2,Internal,Internal Wall Loss,A,,11/02/2016,,Elbow Thickness,,,,,,,8337,,,,13001,"255,255,255,1",,17.45,18.6,18.6,0,0,,-0.369498,,,,,,,,,,,,,,,,,,,,,,18.6,19.1,0,0,0,0,0,0,0,0,0,0
Montara FPSO,UNDEFINED,350-WF-71815-01F01,122,1,Internal,Internal Wall Loss,A,,11/02/2016,,Elbow Thickness,,,,,,,8338,,,,13001,"255,255,255,1",,17.45,18.5,18.5,-1.05,3.11233,-0.337368,-0.337368,,,,,,,,,,,,,,,,,,,,,,18.5,18.875,0,0,0,0,0,0,0,0,0,0
Montara FPSO,UNDEFINED,350-WF-71815-01F01,122,2,Internal,Internal Wall Loss,A,,11/02/2016,,Elbow Thickness,,,,,,,8339,,,,13001,"255,255,255,1",,17.45,18.5,18.5,0,0,,-0.337368,,,,,,,,,,,,,,,,,,,,,,18.5,18.875,0,0,0,0,0,0,0,0,0,0
Montara FPSO,UNDEFINED,350-WF-71815-01F01,13,1,Internal,Internal Wall Loss,A,,18/05/2015,,Piping Thickness,,,,,,,7837,,,,13001,"255,255,255,1",,5.537,4.8,4.8,0.737,2.37534,0.310271,0.310271,,,,,,,,,,,,,,,,,,,,,,4.8,5.2,1,0,0,0,0,0,0,0,0,0
Montara FPSO,UNDEFINED,350-WF-71815-01F01,13,2,Internal,Internal Wall Loss,A,,7/08/2015,,Piping Thickness,,,,,,,7849,Material class on iso marked as 1SS,,,13001,"255,255,255,1",,5.537,5.6,5.6,-0.8,0.221918,-3.60494,-0.0242562,,,,,,,,,,,,,,,,,,,,,,5.6,5.7,0,0,0,0,0,0,0,0,0,0
Montara FPSO,UNDEFINED,350-WF-71815-01F01,"13.1	",1,Internal,Internal Wall Loss,A,,20/05/2015,,Elbow Thickness,,,,,,,7838,,,,13001,"255,255,255,1",,5.537,5.9,5.9,-0.363,2.38082,-0.152468,-0.152468,,,,,,,,,,,,,,,,,,,,,,5.9,6.175,0,0,0,0,0,0,0,0,0,0
Montara FPSO,UNDEFINED,350-WF-71815-01F01,"13.10	",1,Internal,Internal Wall Loss,A,,4/07/2015,,Elbow Thickness,,,,,,,7847,,,,13001,"255,255,255,1",,5.537,5.3,5.3,0.237,2.50411,0.0946444,0.0946444,,,,,,,,,,,,,,,,,,,,,,5.3,5.425,0,0,0,0,0,0,0,0,0,0
Montara FPSO,UNDEFINED,350-WF-71815-01F01,"13.11	",1,Internal,Internal Wall Loss,A,,10/07/2015,,Elbow Thickness,,,,,,,7848,,,,13001,"255,255,255,1",,5.537,5,5,0.537,2.52055,0.213049,0.213049,,,,,,,,,,,,,,,,,,,,,,5,5.175,0,0,0,0,0,0,0,0,0,0
Montara FPSO,UNDEFINED,350-WF-71815-01F01,"13.12	",1,Internal,Internal Wall Loss,A,,8/08/2015,,Piping Thickness,,,,,,,7850,Schedule not wrote on isometric drawing,,,13001,"255,255,255,1",,,7,7,,2.6,,,,,,,,,,,,,,,,,,,,,,,,7,7.275,0,0,0,0,0,0,0,0,0,0
Montara FPSO,UNDEFINED,350-WF-71815-01F01,"13.13	",1,Internal,Internal Wall Loss,A,,3/09/2015,,Elbow Thickness,,,,,,,7851,,,,13001,"255,255,255,1",,5.537,6.4,6.4,-0.863,2.67123,-0.323072,-0.323072,,,,,,,,,,,,,,,,,,,,,,6.4,6.95,0,0,0,0,0,0,0,0,0,0
Montara FPSO,UNDEFINED,350-WF-71815-01F01,"13.14	",1,Internal,Internal Wall Loss,A,,11/02/2016,,Elbow Thickness,,,,,,,7852,,,,13001,"255,255,255,1",,21.412,20.5,20.5,0.912001,3.11233,0.293028,0.293028,,,,,,,,,,,,,,,,,,,,,,20.5,21,0,0,0,0,0,0,0,0,0,0
Montara FPSO,UNDEFINED,350-WF-71815-01F01,"13.15	",1,Internal,Internal Wall Loss,A,,11/02/2016,,Elbow Thickness,,,,,,,7853,,,,13001,"255,255,255,1",,21.412,20.5,20.5,0.912001,3.11233,0.293028,0.293028,,,,,,,,,,,,,,,,,,,,,,20.5,21,0,0,0,0,0,0,0,0,0,0
Montara FPSO,UNDEFINED,350-WF-71815-01F01,"13.16	",1,Internal,Internal Wall Loss,A,,28/02/2016,,Elbow Thickness,,,,,,,7854,,,,13001,"255,255,255,1",,5.537,5.1,5.1,0.437,3.1589,0.138339,0.138339,,,,,,,,,,,,,,,,,,,,,,5.1,6.1,0,0,0,0,0,0,0,0,0,0
Montara FPSO,UNDEFINED,350-WF-71815-01F01,"13.17	",1,Internal,Internal Wall Loss,A,,1/03/2016,,Elbow Thickness,,,,,,,7855,,,,13001,"255,255,255,1",,8.56,9,9,-0.44,3.16438,-0.139047,-0.139047,,,,,,,,,,,,,,,,,,,,,,9,9.85,0,0,0,0,0,0,0,0,0,0
Montara FPSO,UNDEFINED,350-WF-71815-01F01,"13.2	",1,Internal,Internal Wall Loss,A,,20/05/2015,,Elbow Thickness,,,,,,,7839,,,,13001,"255,255,255,1",,7.137,6.8,6.8,0.337,2.38082,0.141548,0.141548,,,,,,,,,,,,,,,,,,,,,,6.8,7,0,0,0,0,0,0,0,0,0,0
Montara FPSO,UNDEFINED,350-WF-71815-01F01,"13.3	",1,Internal,Internal Wall Loss,A,,21/05/2015,,Elbow Thickness,,,,,,,7840,,,,13001,"255,255,255,1",,7.137,6.7,6.7,0.437,2.38356,0.183339,0.183339,,,,,,,,,,,,,,,,,,,,,,6.7,6.925,0,0,0,0,0,0,0,0,0,0
Montara FPSO,UNDEFINED,350-WF-71815-01F01,"13.4	",1,Internal,Internal Wall Loss,A,,21/05/2015,,Elbow Thickness,,,,,,,7841,,,,13001,"255,255,255,1",,7.137,6.7,6.7,0.437,2.38356,0.183339,0.183339,,,,,,,,,,,,,,,,,,,,,,6.7,6.9,0,0,0,0,0,0,0,0,0,0
Montara FPSO,UNDEFINED,350-WF-71815-01F01,"13.5	",1,Internal,Internal Wall Loss,A,,22/05/2015,,Elbow Thickness,,,,,,,7842,,,,13001,"255,255,255,1",,6.35,6.1,6.1,0.25,2.3863,0.104765,0.104765,,,,,,,,,,,,,,,,,,,,,,6.1,6.375,0,0,0,0,0,0,0,0,0,0
Montara FPSO,UNDEFINED,350-WF-71815-01F01,"13.6	",1,Internal,Internal Wall Loss,A,,23/05/2015,,Piping Thickness,,,,,,,7843,,,,13001,"255,255,255,1",,6.02,5.6,5.6,0.42,2.38904,0.175803,0.175803,,,,,,,,,,,,,,,,,,,,,,5.6,5.725,0,0,0,0,0,0,0,0,0,0
Montara FPSO,UNDEFINED,350-WF-71815-01F01,"13.7	",1,Internal,Internal Wall Loss,A,,23/05/2015,,Piping Thickness,,,,,,,7844,,,,13001,"255,255,255,1",,7.137,6.8,6.8,0.337,2.38904,0.141061,0.141061,,,,,,,,,,,,,,,,,,,,,,6.8,6.925,0,0,0,0,0,0,0,0,0,0
Montara FPSO,UNDEFINED,350-WF-71815-01F01,"13.8	",1,Internal,Internal Wall Loss,A,,10/06/2015,,Elbow Thickness,,,,,,,7845,,,,13001,"255,255,255,1",,7.01,5.1,5.1,1.91,2.43836,0.783315,0.783315,,,,,,,,,,,,,,,,,,,,,,5.1,6.05,2,1,0,0,0,0,0,0,0,0
Montara FPSO,UNDEFINED,350-WF-71815-01F01,"13.9	",1,Internal,Internal Wall Loss,A,,19/06/2015,,Elbow Thickness,,,,,,,7846,,,,13001,"255,255,255,1",,8.56,8.5,8.5,0.0600004,2.46301,0.0243606,0.0243606,,,,,,,,,,,,,,,,,,,,,,8.5,9.025,0,0,0,0,0,0,0,0,0,0
Montara FPSO,UNDEFINED,350-WF-71815-01F01,134,1,Internal,Internal Wall Loss,A,,11/02/2016,,Elbow Thickness,,,,,,,8340,,,,13001,"255,255,255,1",,12.7,12.3,12.3,0.4,3.11233,0.128521,0.128521,,,,,,,,,,,,,,,,,,,,,,12.3,13.025,0,0,0,0,0,0,0,0,0,0
Montara FPSO,UNDEFINED,350-WF-71815-01F01,134,2,Internal,Internal Wall Loss,A,,11/02/2016,,Elbow Thickness,,,,,,,8341,,,,13001,"255,255,255,1",,12.7,12.3,12.3,0,0,,0.128521,,,,,,,,,,,,,,,,,,,,,,12.3,13.025,0,0,0,0,0,0,0,0,0,0
Montara FPSO,UNDEFINED,350-WF-71815-01F01,135,1,Internal,Internal Wall Loss,A,,11/02/2016,,Piping Thickness,,,,,,,8342,,,,13001,"255,255,255,1",,17.45,18.9,18.9,-1.45,3.11233,-0.465889,-0.465889,,,,,,,,,,,,,,,,,,,,,,18.9,19.35,0,0,0,0,0,0,0,0,0,0
Montara FPSO,UNDEFINED,350-WF-71815-01F01,135,2,Internal,Internal Wall Loss,A,,11/02/2016,,Piping Thickness,,,,,,,8343,,,,13001,"255,255,255,1",,17.45,18.9,18.9,0,0,,-0.465889,,,,,,,,,,,,,,,,,,,,,,18.9,19.35,0,0,0,0,0,0,0,0,0,0
Montara FPSO,UNDEFINED,350-WF-71815-01F01,136,1,Internal,Internal Wall Loss,A,,11/02/2016,,Piping Thickness,,,,,,,8344,,,,13001,"255,255,255,1",,17.45,18.5,18.5,-1.05,3.11233,-0.337368,-0.337368,,,,,,,,,,,,,,,,,,,,,,18.5,18.875,0,0,0,0,0,0,0,0,0,0
Montara FPSO,UNDEFINED,350-WF-71815-01F01,136,2,Internal,Internal Wall Loss,A,,11/02/2016,,Piping Thickness,,,,,,,8345,,,,13001,"255,255,255,1",,17.45,18.5,18.5,0,0,,-0.337368,,,,,,,,,,,,,,,,,,,,,,18.5,18.875,0,0,0,0,0,0,0,0,0,0
Montara FPSO,UNDEFINED,350-WF-71815-01F01,137,1,Internal,Internal Wall Loss,A,,11/02/2016,,Piping Thickness,,,,,,,8346,,,,13001,"255,255,255,1",,17.45,18.9,18.9,-1.45,3.11233,-0.465889,-0.465889,,,,,,,,,,,,,,,,,,,,,,18.9,19.375,0,0,0,0,0,0,0,0,0,0
Montara FPSO,UNDEFINED,350-WF-71815-01F01,137,2,Internal,Internal Wall Loss,A,,11/02/2016,,Piping Thickness,,,,,,,8347,,,,13001,"255,255,255,1",,17.45,18.9,18.9,0,0,,-0.465889,,,,,,,,,,,,,,,,,,,,,,18.9,19.375,0,0,0,0,0,0,0,0,0,0
Montara FPSO,UNDEFINED,350-WF-71815-01F01,138,1,Internal,Internal Wall Loss,A,,11/02/2016,,Elbow Thickness,,,,,,,8348,,,,13001,"255,255,255,1",,7.01,7.4,7.4,-0.39,3.11233,-0.125308,-0.125308,,,,,,,,,,,,,,,,,,,,,,7.4,7.575,0,0,0,0,0,0,0,0,0,0
Montara FPSO,UNDEFINED,350-WF-71815-01F01,138,2,Internal,Internal Wall Loss,A,,11/02/2016,,Elbow Thickness,,,,,,,8349,,,,13001,"255,255,255,1",,7.01,7.4,7.4,0,0,,-0.125308,,,,,,,,,,,,,,,,,,,,,,7.4,7.575,0,0,0,0,0,0,0,0,0,0
Montara FPSO,UNDEFINED,350-WF-71815-01F01,139,1,Internal,Internal Wall Loss,A,,11/02/2016,,Elbow Thickness,,,,,,,8350,,,,13001,"255,255,255,1",,7.01,7.2,7.2,-0.19,3.11233,-0.0610474,-0.0610474,,,,,,,,,,,,,,,,,,,,,,7.2,7.35,0,0,0,0,0,0,0,0,0,0
Montara FPSO,UNDEFINED,350-WF-71815-01F01,139,2,Internal,Internal Wall Loss,A,,11/02/2016,,Elbow Thickness,,,,,,,8351,,,,13001,"255,255,255,1",,7.01,7.2,7.2,0,0,,-0.0610474,,,,,,,,,,,,,,,,,,,,,,7.2,7.35,0,0,0,0,0,0,0,0,0,0
Montara FPSO,UNDEFINED,350-WF-71815-01F01,14,1,Internal,Internal Wall Loss,A,,18/05/2015,,Piping Thickness,,,,,,,7856,,,,13001,"255,255,255,1",,5.537,4.5,4.5,1.037,2.37534,0.436569,0.436569,,,,,,,,,,,,,,,,,,,,,,4.5,5,1,0,0,0,0,0,0,0,0,0
Montara FPSO,UNDEFINED,350-WF-71815-01F01,14,2,Internal,Internal Wall Loss,A,,7/08/2015,,Piping Thickness,,,,,,,7866,Material class on iso marked as 1SS,,,13001,"255,255,255,1",,5.537,5.6,5.6,-1.1,0.221918,-4.95679,-0.0242562,,,,,,,,,,,,,,,,,,,,,,5.6,5.75,0,0,0,0,0,0,0,0,0,0
Montara FPSO,UNDEFINED,350-WF-71815-01F01,"14.1	",1,Internal,Internal Wall Loss,A,,20/05/2015,,Elbow Thickness,,,,,,,7857,,,,13001,"255,255,255,1",,5.537,5.6,5.6,-0.0629997,2.38082,-0.0264613,-0.0264613,,,,,,,,,,,,,,,,,,,,,,5.6,6.075,0,0,0,0,0,0,0,0,0,0
Montara FPSO,UNDEFINED,350-WF-71815-01F01,"14.10	",1,Internal,Internal Wall Loss,A,,8/08/2015,,Elbow Thickness,,,,,,,7867,Schedule not wrote on isometric drawing,,,13001,"255,255,255,1",,,7.1,7.1,,2.6,,,,,,,,,,,,,,,,,,,,,,,,7.1,7.7,0,0,0,0,0,0,0,0,0,0
Montara FPSO,UNDEFINED,350-WF-71815-01F01,"14.11	",1,Internal,Internal Wall Loss,A,,3/09/2015,,Piping Thickness,,,,,,,7868,,,,13001,"255,255,255,1",,5.537,6.2,6.2,-0.663,2.67123,-0.2482,-0.2482,,,,,,,,,,,,,,,,,,,,,,6.2,6.5,0,0,0,0,0,0,0,0,0,0
Montara FPSO,UNDEFINED,350-WF-71815-01F01,"14.12	",1,Internal,Internal Wall Loss,A,,4/09/2015,,Elbow Thickness,,,,,,,7869,New spool,,,13001,"255,255,255,1",,5.537,6.3,6.3,-0.763,2.67397,-0.285343,-0.285343,,,,,,,,,,,,,,,,,,,,,,6.3,7,0,0,0,0,0,0,0,0,0,0
Montara FPSO,UNDEFINED,350-WF-71815-01F01,"14.13	",1,Internal,Internal Wall Loss,A,,11/09/2015,,Elbow Thickness,,,,,,,7870,,,,13001,"255,255,255,1",,7.01,7.7,7.7,-0.69,2.69315,-0.256205,-0.256205,,,,,,,,,,,,,,,,,,,,,,7.7,8.25,0,0,0,0,0,0,0,0,0,0
Montara FPSO,UNDEFINED,350-WF-71815-01F01,"14.14	",1,Internal,Internal Wall Loss,A,,28/09/2015,,Elbow Thickness,,,,,,,7871,,,,13001,"255,255,255,1",,5.537,5,5,0.537,2.73973,0.196005,0.196005,,,,,,,,,,,,,,,,,,,,,,5,5.275,0,0,0,0,0,0,0,0,0,0
Montara FPSO,UNDEFINED,350-WF-71815-01F01,"14.15	",1,Internal,Internal Wall Loss,A,,11/02/2016,,Elbow Thickness,,,,,,,7872,,,,13001,"255,255,255,1",,21.412,8,8,13.412,3.11233,4.30931,4.30931,,,,,,,,,,,,,,,,,,,,,,8,9.225,4,4,4,4,4,1,0,0,0,0
Montara FPSO,UNDEFINED,350-WF-71815-01F01,"14.16	",1,Internal,Internal Wall Loss,A,,11/02/2016,,Elbow Thickness,,,,,,,7873,,,,13001,"255,255,255,1",,21.412,8,8,13.412,3.11233,4.30931,4.30931,,,,,,,,,,,,,,,,,,,,,,8,9.225,4,4,4,4,4,1,0,0,0,0
Montara FPSO,UNDEFINED,350-WF-71815-01F01,"14.17	",1,Internal,Internal Wall Loss,A,,28/02/2016,,Elbow Thickness,,,,,,,7874,,,,13001,"255,255,255,1",,5.537,5.4,5.4,0.137,3.1589,0.0433695,0.0433695,,,,,,,,,,,,,,,,,,,,,,5.4,6.25,0,0,0,0,0,0,0,0,0,0
Montara FPSO,UNDEFINED,350-WF-71815-01F01,"14.2	",1,Internal,Internal Wall Loss,A,,20/05/2015,,Piping Thickness,,,,,,,7858,,,,13001,"255,255,255,1",,7.137,7,7,0.137,2.38082,0.0575432,0.0575432,,,,,,,,,,,,,,,,,,,,,,7,7.15,0,0,0,0,0,0,0,0,0,0
Montara FPSO,UNDEFINED,350-WF-71815-01F01,"14.3	",1,Internal,Internal Wall Loss,A,,21/05/2015,,Piping Thickness,,,,,,,7859,,,,13001,"255,255,255,1",,6.35,5.6,5.6,0.75,2.38356,0.314655,0.314655,,,,,,,,,,,,,,,,,,,,,,5.6,5.85,1,0,0,0,0,0,0,0,0,0
Montara FPSO,UNDEFINED,350-WF-71815-01F01,"14.4	",1,Internal,Internal Wall Loss,A,,21/05/2015,,Elbow Thickness,,,,,,,7860,,,,13001,"255,255,255,1",,7.137,6.9,6.9,0.237,2.38356,0.099431,0.099431,,,,,,,,,,,,,,,,,,,,,,6.9,6.95,0,0,0,0,0,0,0,0,0,0
Montara FPSO,UNDEFINED,350-WF-71815-01F01,"14.5	",1,Internal,Internal Wall Loss,A,,22/05/2015,,Piping Thickness,,,,,,,7861,,,,13001,"255,255,255,1",,6.35,8.7,8.7,-2.35,2.3863,-0.984788,-0.984788,,,,,,,,,,,,,,,,,,,,,,8.7,9.05,0,0,0,0,0,0,0,0,0,0
Montara FPSO,UNDEFINED,350-WF-71815-01F01,"14.6	",1,Internal,Internal Wall Loss,A,,23/05/2015,,Piping Thickness,,,,,,,7862,,,,13001,"255,255,255,1",,6.02,5,5,1.02,2.38904,0.42695,0.42695,,,,,,,,,,,,,,,,,,,,,,5,5.55,1,0,0,0,0,0,0,0,0,0
Montara FPSO,UNDEFINED,350-WF-71815-01F01,"14.7	",1,Internal,Internal Wall Loss,A,,23/05/2015,,Piping Thickness,,,,,,,7863,,,,13001,"255,255,255,1",,7.137,6.7,6.7,0.437,2.38904,0.182919,0.182919,,,,,,,,,,,,,,,,,,,,,,6.7,6.875,0,0,0,0,0,0,0,0,0,0
Montara FPSO,UNDEFINED,350-WF-71815-01F01,"14.8	",1,Internal,Internal Wall Loss,A,,4/07/2015,,Elbow Thickness,,,,,,,7864,,,,13001,"255,255,255,1",,5.537,4.7,4.7,0.837,2.50411,0.334251,0.334251,,,,,,,,,,,,,,,,,,,,,,4.7,5.15,1,0,0,0,0,0,0,0,0,0
Montara FPSO,UNDEFINED,350-WF-71815-01F01,"14.9	",1,Internal,Internal Wall Loss,A,,10/07/2015,,Elbow Thickness,,,,,,,7865,,,,13001,"255,255,255,1",,5.537,5.1,5.1,0.437,2.52055,0.173375,0.173375,,,,,,,,,,,,,,,,,,,,,,5.1,5.175,0,0,0,0,0,0,0,0,0,0
Montara FPSO,UNDEFINED,350-WF-71815-01F01,140,1,Internal,Internal Wall Loss,A,,11/02/2016,,Elbow Thickness,,,,,,,8352,,,,13001,"255,255,255,1",,7.01,7.6,7.6,-0.59,3.11233,-0.189569,-0.189569,,,,,,,,,,,,,,,,,,,,,,7.6,7.775,0,0,0,0,0,0,0,0,0,0
Montara FPSO,UNDEFINED,350-WF-71815-01F01,140,2,Internal,Internal Wall Loss,A,,11/02/2016,,Elbow Thickness,,,,,,,8353,,,,13001,"255,255,255,1",,7.01,7.6,7.6,0,0,,-0.189569,,,,,,,,,,,,,,,,,,,,,,7.6,7.775,0,0,0,0,0,0,0,0,0,0
Montara FPSO,UNDEFINED,350-WF-71815-01F01,141,1,Internal,Internal Wall Loss,A,,11/02/2016,,Piping Thickness,,,,,,,8354,,,,13001,"255,255,255,1",,17.45,14.5,14.5,2.95,3.11233,0.947844,0.947844,,,,,,,,,,,,,,,,,,,,,,14.5,18.3,1,0,0,0,0,0,0,0,0,0
Montara FPSO,UNDEFINED,350-WF-71815-01F01,141,2,Internal,Internal Wall Loss,A,,11/02/2016,,Piping Thickness,,,,,,,8355,,,,13001,"255,255,255,1",,17.45,14.5,14.5,0,0,,0.947844,,,,,,,,,,,,,,,,,,,,,,14.5,18.3,1,0,0,0,0,0,0,0,0,0
Montara FPSO,UNDEFINED,350-WF-71815-01F01,142,1,Internal,Internal Wall Loss,A,,11/02/2016,,Piping Thickness,,,,,,,8356,,,,13001,"255,255,255,1",,17.45,18,18,-0.549999,3.11233,-0.176716,-0.176716,,,,,,,,,,,,,,,,,,,,,,18,19.15,0,0,0,0,0,0,0,0,0,0
Montara FPSO,UNDEFINED,350-WF-71815-01F01,142,2,Internal,Internal Wall Loss,A,,11/02/2016,,Piping Thickness,,,,,,,8357,,,,13001,"255,255,255,1",,17.45,18,18,0,0,,-0.176716,,,,,,,,,,,,,,,,,,,,,,18,19.15,0,0,0,0,0,0,0,0,0,0
Montara FPSO,UNDEFINED,350-WF-71815-01F01,143,1,Internal,Internal Wall Loss,A,,11/02/2016,,Elbow Thickness,,,,,,,8358,,,,13001,"255,255,255,1",,17.45,19.5,19.5,-2.05,3.11233,-0.658671,-0.658671,,,,,,,,,,,,,,,,,,,,,,19.5,19.85,0,0,0,0,0,0,0,0,0,0
Montara FPSO,UNDEFINED,350-WF-71815-01F01,143,2,Internal,Internal Wall Loss,A,,11/02/2016,,Elbow Thickness,,,,,,,8359,,,,13001,"255,255,255,1",,17.45,19.5,19.5,0,0,,-0.658671,,,,,,,,,,,,,,,,,,,,,,19.5,19.85,0,0,0,0,0,0,0,0,0,0
Montara FPSO,UNDEFINED,350-WF-71815-01F01,144,1,Internal,Internal Wall Loss,A,,11/02/2016,,Elbow Thickness,,,,,,,8360,,,,13001,"255,255,255,1",,17.45,19.5,19.5,-2.05,3.11233,-0.658671,-0.658671,,,,,,,,,,,,,,,,,,,,,,19.5,19.625,0,0,0,0,0,0,0,0,0,0
Montara FPSO,UNDEFINED,350-WF-71815-01F01,144,2,Internal,Internal Wall Loss,A,,11/02/2016,,Elbow Thickness,,,,,,,8361,,,,13001,"255,255,255,1",,17.45,19.5,19.5,0,0,,-0.658671,,,,,,,,,,,,,,,,,,,,,,19.5,19.625,0,0,0,0,0,0,0,0,0,0
Montara FPSO,UNDEFINED,350-WF-71815-01F01,145,1,Internal,Internal Wall Loss,A,,11/02/2016,,Elbow Thickness,,,,,,,8362,,,,13001,"255,255,255,1",,17.45,19.5,19.5,-2.05,3.11233,-0.658671,-0.658671,,,,,,,,,,,,,,,,,,,,,,19.5,19.9,0,0,0,0,0,0,0,0,0,0
Montara FPSO,UNDEFINED,350-WF-71815-01F01,145,2,Internal,Internal Wall Loss,A,,11/02/2016,,Elbow Thickness,,,,,,,8363,,,,13001,"255,255,255,1",,17.45,19.5,19.5,0,0,,-0.658671,,,,,,,,,,,,,,,,,,,,,,19.5,19.9,0,0,0,0,0,0,0,0,0,0
Montara FPSO,UNDEFINED,350-WF-71815-01F01,146,1,Internal,Internal Wall Loss,A,,11/02/2016,,Elbow Thickness,,,,,,,8364,,,,13001,"255,255,255,1",,17.45,19.5,19.5,-2.05,3.11233,-0.658671,-0.658671,,,,,,,,,,,,,,,,,,,,,,19.5,19.875,0,0,0,0,0,0,0,0,0,0
Montara FPSO,UNDEFINED,350-WF-71815-01F01,146,2,Internal,Internal Wall Loss,A,,11/02/2016,,Elbow Thickness,,,,,,,8365,,,,13001,"255,255,255,1",,17.45,19.5,19.5,0,0,,-0.658671,,,,,,,,,,,,,,,,,,,,,,19.5,19.875,0,0,0,0,0,0,0,0,0,0
Montara FPSO,UNDEFINED,350-WF-71815-01F01,147,1,Internal,Internal Wall Loss,A,,11/02/2016,,Piping Thickness,,,,,,,8366,,,,13001,"255,255,255,1",,17.45,19.3,19.3,-1.85,3.11233,-0.59441,-0.59441,,,,,,,,,,,,,,,,,,,,,,19.3,19.55,0,0,0,0,0,0,0,0,0,0
Montara FPSO,UNDEFINED,350-WF-71815-01F01,147,2,Internal,Internal Wall Loss,A,,11/02/2016,,Piping Thickness,,,,,,,8367,,,,13001,"255,255,255,1",,17.45,19.3,19.3,0,0,,-0.59441,,,,,,,,,,,,,,,,,,,,,,19.3,19.55,0,0,0,0,0,0,0,0,0,0
Montara FPSO,UNDEFINED,350-WF-71815-01F01,148,1,Internal,Internal Wall Loss,A,,11/02/2016,,Elbow Thickness,,,,,,,8368,Bracket at 9 o clock,,,13001,"255,255,255,1",,6.35,6.9,6.9,-0.55,3.11233,-0.176717,-0.176717,,,,,,,,,,,,,,,,,,,,,,6.9,6.96667,0,0,0,0,0,0,0,0,0,0
Montara FPSO,UNDEFINED,350-WF-71815-01F01,148,2,Internal,Internal Wall Loss,A,,11/02/2016,,Elbow Thickness,,,,,,,8369,Bracket at 9 o clock,,,13001,"255,255,255,1",,6.35,6.9,6.9,0,0,,-0.176717,,,,,,,,,,,,,,,,,,,,,,6.9,6.96667,0,0,0,0,0,0,0,0,0,0
Montara FPSO,UNDEFINED,350-WF-71815-01F01,149,1,Internal,Internal Wall Loss,A,,11/02/2016,,Elbow Thickness,,,,,,,8370,,,,13001,"255,255,255,1",,6.35,19.3,19.3,-12.95,3.11233,-4.16087,-4.16087,,,,,,,,,,,,,,,,,,,,,,19.3,20.2,0,0,0,0,0,0,0,0,0,0
Montara FPSO,UNDEFINED,350-WF-71815-01F01,149,2,Internal,Internal Wall Loss,A,,11/02/2016,,Elbow Thickness,,,,,,,8371,,,,13001,"255,255,255,1",,6.35,19.3,19.3,0,0,,-4.16087,,,,,,,,,,,,,,,,,,,,,,19.3,20.2,0,0,0,0,0,0,0,0,0,0
Montara FPSO,UNDEFINED,350-WF-71815-01F01,15,1,Internal,Internal Wall Loss,A,,18/05/2015,,Piping Thickness,,,,,,,7875,,,,13001,"255,255,255,1",,5.537,5,5,0.537,2.37534,0.226073,0.226073,,,,,,,,,,,,,,,,,,,,,,5,5.35,0,0,0,0,0,0,0,0,0,0
Montara FPSO,UNDEFINED,350-WF-71815-01F01,15,2,Internal,Internal Wall Loss,A,,20/05/2015,,Piping Thickness,,,,,,,7876,,,,13001,"255,255,255,1",,5.537,5.3,5.3,-0.3,0.00547945,-54.75,0.0995454,,,,,,,,,,,,,,,,,,,,,,5.3,5.475,0,0,0,0,0,0,0,0,0,0
Montara FPSO,UNDEFINED,350-WF-71815-01F01,"15.1	",1,Internal,Internal Wall Loss,A,,20/05/2015,,Piping Thickness,,,,,,,7877,,,,13001,"255,255,255,1",,7.137,6.9,6.9,0.237,2.38082,0.0995454,0.0995454,,,,,,,,,,,,,,,,,,,,,,6.9,6.95,0,0,0,0,0,0,0,0,0,0
Montara FPSO,UNDEFINED,350-WF-71815-01F01,"15.10	",1,Internal,Internal Wall Loss,A,,4/09/2015,,Elbow Thickness,,,,,,,7886,New spool,,,13001,"255,255,255,1",,5.537,7.2,7.2,-1.663,2.67397,-0.621921,-0.621921,,,,,,,,,,,,,,,,,,,,,,7.2,7.375,0,0,0,0,0,0,0,0,0,0
Montara FPSO,UNDEFINED,350-WF-71815-01F01,"15.11	",1,Internal,Internal Wall Loss,A,,11/02/2016,,Elbow Thickness,,,,,,,7887,,,,13001,"255,255,255,1",,21.412,20.4,20.4,1.012,3.11233,0.325159,0.325159,,,,,,,,,,,,,,,,,,,,,,20.4,21.1,0,0,0,0,0,0,0,0,0,0
Montara FPSO,UNDEFINED,350-WF-71815-01F01,"15.12	",1,Internal,Internal Wall Loss,A,,11/02/2016,,Elbow Thickness,,,,,,,7888,,,,13001,"255,255,255,1",,21.412,20.4,20.4,1.012,3.11233,0.325159,0.325159,,,,,,,,,,,,,,,,,,,,,,20.4,21.1,0,0,0,0,0,0,0,0,0,0
Montara FPSO,UNDEFINED,350-WF-71815-01F01,"15.2	",1,Internal,Internal Wall Loss,A,,21/05/2015,,Piping Thickness,,,,,,,7878,,,,13001,"255,255,255,1",,7.137,6.7,6.7,0.437,2.38356,0.183339,0.183339,,,,,,,,,,,,,,,,,,,,,,6.7,7.1,0,0,0,0,0,0,0,0,0,0
Montara FPSO,UNDEFINED,350-WF-71815-01F01,"15.3	",1,Internal,Internal Wall Loss,A,,21/05/2015,,Piping Thickness,,,,,,,7879,,,,13001,"255,255,255,1",,6.35,5.9,5.9,0.45,2.38356,0.188793,0.188793,,,,,,,,,,,,,,,,,,,,,,5.9,6.3,0,0,0,0,0,0,0,0,0,0
Montara FPSO,UNDEFINED,350-WF-71815-01F01,"15.4	",1,Internal,Internal Wall Loss,A,,23/05/2015,,Elbow Thickness,,,,,,,7880,"Cast fitting, reading taken on adjacent pipework",,,13001,"255,255,255,1",,7.137,6.8,6.8,0.337,2.38904,0.141061,0.141061,,,,,,,,,,,,,,,,,,,,,,6.8,6.9,0,0,0,0,0,0,0,0,0,0
Montara FPSO,UNDEFINED,350-WF-71815-01F01,"15.5	",1,Internal,Internal Wall Loss,A,,23/05/2015,,Piping Thickness,,,,,,,7881,,,,13001,"255,255,255,1",,6.02,5.7,5.7,0.32,2.38904,0.133945,0.133945,,,,,,,,,,,,,,,,,,,,,,5.7,5.75,0,0,0,0,0,0,0,0,0,0
Montara FPSO,UNDEFINED,350-WF-71815-01F01,"15.6	",1,Internal,Internal Wall Loss,A,,26/05/2015,,Piping Thickness,,,,,,,7882,,,,13001,"255,255,255,1",,12.7,8.6,8.6,4.1,2.39726,1.71029,1.71029,,,,,,,,,,,,,,,,,,,,,,8.6,8.825,4,4,3,0,0,0,0,0,0,0
Montara FPSO,UNDEFINED,350-WF-71815-01F01,"15.7	",1,Internal,Internal Wall Loss,A,,7/08/2015,,Elbow Thickness,,,,,,,7883,Material class on iso marked as 1SS,,,13001,"255,255,255,1",,5.537,5.1,5.1,0.437,2.59726,0.168254,0.168254,,,,,,,,,,,,,,,,,,,,,,5.1,5.55,0,0,0,0,0,0,0,0,0,0
Montara FPSO,UNDEFINED,350-WF-71815-01F01,"15.8	",1,Internal,Internal Wall Loss,A,,8/08/2015,,Elbow Thickness,,,,,,,7884,Schedule not wrote on isometric drawing,,,13001,"255,255,255,1",,,7.3,7.3,,2.6,,,,,,,,,,,,,,,,,,,,,,,,7.3,7.675,0,0,0,0,0,0,0,0,0,0
Montara FPSO,UNDEFINED,350-WF-71815-01F01,"15.9	",1,Internal,Internal Wall Loss,A,,3/09/2015,,Elbow Thickness,,,,,,,7885,,,,13001,"255,255,255,1",,5.537,6.2,6.2,-0.663,2.67123,-0.2482,-0.2482,,,,,,,,,,,,,,,,,,,,,,6.2,6.375,0,0,0,0,0,0,0,0,0,0
Montara FPSO,UNDEFINED,350-WF-71815-01F01,150,1,Internal,Internal Wall Loss,A,,11/02/2016,,Elbow Thickness,,,,,,,8372,,,,13001,"255,255,255,1",,17.45,19.4,19.4,-1.95,3.11233,-0.62654,-0.62654,,,,,,,,,,,,,,,,,,,,,,19.4,19.4,0,0,0,0,0,0,0,0,0,0
