Repository: Joshua-W-Adams/data-mapping

# data-mapping
Generic program enabling mapping of one data format to another

## Instructions

1. Install project dependencies as follows

```
Node v10.15.3
```

2. Clone repository to your system using the following command or git desktop.

```
git clone https://github.com/YOUR-USERNAME/YOUR-REPOSITORY
```

3. Install project

```
npm install
```

4. Update configuration data files

```
.\config\data\input.csv
.\config\data\oneToFewColumnMappings
.\config\data\oneToManyColumnMappings
.\config\data\oneToOneColumnMappings
.\config\data\tableFilters
.\config\data\tables
```

5. Update configuration .json file

```
.\config\config.json
```

6. Execute mapping procedure

```

File: config/montara_fpso_topsides_data/map/inspectionIdLookup.csv (part 40 of 59)
FACILITY_ID,LOOP_ID,EQUIPMENT_ID,CML_ID,INSPECTION_ID,STRATEGY_ID,DAMAGE_MECHANISM_ID,INSPECTION_STATUS,ACTION_STATUS,INSPECTION_DATE,INSPECTION_REPORT_NUMBER,CML_TYPE,SCOPE_COMMENTS,PRELIMINARY_RECOMMENDATIONS,INSPECTION_SCOPE,WORK_ORDER,INSPECTOR_NAME,INPECTION_COMPANY,PHOTO,INSPECTION_COMMENTS,EXACT_MATCH,CLOSEST_MATCH,ERROR_CODE,COLOUR_CODE,RESPONSIBLE_SYSTEM,NOMINAL_WALL_THICKNESS_MM,MANUAL_MIN_RWT,MIN_REMAINING_WALL_THICKNESS_MM,WALL_LOSS_MM,SERVICE_YEARS,CORROSION_RATE_SHORT_TERM_MM_YR,CORROSION_RATE_LONG_TERM_MM_YR,OPERATING_TEMPERATURE,COATING_CONDITION,INSULATION_CONDITION,INSULATION_TYPE,HEAT_TRACING,EXTERNAL_ENVIRONMENT,CUI_VALUE,PSV_ASSOC_EQUIP_HAZ_D_OR_E,PSV_CAN_OVER_PRESSURE,PSV_DESIGN_CASE,PSV_EQUIP_FAIL_REPORT_INCIDENT,PSV_COF,PSV_FAIL_TO_DANGER,PSV_NEW_APP_TYPE_SERVICE,PSV_FAIL_NOT_TO_DANGER,PSV_FAIL_LAST_THREE,PSV_POF,PSV_MAY_FAIL_IF_INTERVAL_INCREASED,PSV_INTVL_CHANGE_ALLOW,APPLIED_PSV_INSPECTION_INTERVAL,APPLIED_PSV_INSPECTION_INTERVAL_COMMENTS,GRID_MIN_RWT,AVERAGE_WT,COUNT_10_PERCENT_LOSS,COUNT_20_PERCENT_LOSS,COUNT_30_PERCENT_LOSS,COUNT_40_PERCENT_LOSS,COUNT_50_PERCENT_LOSS,COUNT_60_PERCENT_LOSS,COUNT_70_PERCENT_LOSS,COUNT_80_PERCENT_LOSS,COUNT_90_PERCENT_LOSS,COUNT_100_PERCENT_LOSS
Montara FPSO,UNDEFINED,350-WF-71815-01F01,"29.1	",1,Internal,Internal Wall Loss,A,,20/05/2015,,Piping Thickness,,,,,,,8038,,,,13001,"255,255,255,1",,7.137,6.8,6.8,0.337,2.38082,0.141548,0.141548,,,,,,,,,,,,,,,,,,,,,,6.8,6.875,0,0,0,0,0,0,0,0,0,0
Montara FPSO,UNDEFINED,350-WF-71815-01F01,"29.2	",1,Internal,Internal Wall Loss,A,,21/05/2015,,Piping Thickness,,,,,,,8039,Possible wrong schedule. CML checked twice,,,13001,"255,255,255,1",,7.137,4.7,4.7,2.437,2.38356,1.02242,1.02242,,,,,,,,,,,,,,,,,,,,,,4.7,4.85,4,4,3,0,0,0,0,0,0,0
Montara FPSO,UNDEFINED,350-WF-71815-01F01,"29.3	",1,Internal,Internal Wall Loss,A,,7/08/2015,,Elbow Thickness,,,,,,,8040,Material class on iso marked as 1SS,,,13001,"255,255,255,1",,5.537,6.1,6.1,-0.563,2.59726,-0.216767,-0.216767,,,,,,,,,,,,,,,,,,,,,,6.1,6.55,0,0,0,0,0,0,0,0,0,0
Montara FPSO,UNDEFINED,350-WF-71815-01F01,"29.4	",1,Internal,Internal Wall Loss,A,,27/08/2015,,Elbow Thickness,,,,,,,8041,,,,13001,"255,255,255,1",,7.01,6.8,6.8,0.21,2.65205,0.0791839,0.0791839,,,,,,,,,,,,,,,,,,,,,,6.8,8.15,0,0,0,0,0,0,0,0,0,0
Montara FPSO,UNDEFINED,350-WF-71815-01F01,"29.5	",1,Internal,Internal Wall Loss,A,,27/08/2015,,Elbow Thickness,,,,,,,8042,,,,13001,"255,255,255,1",,5.537,4.5,4.5,1.037,2.65205,0.391018,0.391018,,,,,,,,,,,,,,,,,,,,,,4.5,5.5,1,0,0,0,0,0,0,0,0,0
Montara FPSO,UNDEFINED,350-WF-71815-01F01,"29.6	",1,Internal,Internal Wall Loss,A,,3/09/2015,,Piping Thickness,,,,,,,8043,,,,13001,"255,255,255,1",,5.537,8,8,-2.463,2.67123,-0.922046,-0.922046,,,,,,,,,,,,,,,,,,,,,,8,8.325,0,0,0,0,0,0,0,0,0,0
Montara FPSO,UNDEFINED,350-WF-71815-01F01,"29.7	",1,Internal,Internal Wall Loss,A,,11/02/2016,,Elbow Thickness,,,,,,,8044,,,,13001,"255,255,255,1",,21.412,19.7,19.7,1.712,3.11233,0.55007,0.55007,,,,,,,,,,,,,,,,,,,,,,19.7,20.2,0,0,0,0,0,0,0,0,0,0
Montara FPSO,UNDEFINED,350-WF-71815-01F01,"29.8	",1,Internal,Internal Wall Loss,A,,11/02/2016,,Elbow Thickness,,,,,,,8045,,,,13001,"255,255,255,1",,21.412,19.7,19.7,1.712,3.11233,0.55007,0.55007,,,,,,,,,,,,,,,,,,,,,,19.7,20.2,0,0,0,0,0,0,0,0,0,0
Montara FPSO,UNDEFINED,350-WF-71815-01F01,3,1,Internal,Internal Wall Loss,A,,14/05/2015,,Elbow Thickness,,,,,,,7299,,,,13001,"255,255,255,1",,10.973,7.8,7.8,3.173,2.36438,1.342,1.342,,,,,,,,,,,,,,,,,,,,,,7.8,8.525,4,2,0,0,0,0,0,0,0,0
Montara FPSO,UNDEFINED,350-WF-71815-01F01,3,2,Internal,Internal Wall Loss,A,,25/02/2016,,Elbow Thickness,,,,,,,7397,,,,13001,"255,255,255,1",,7.112,6.4,6.4,1.4,0.786301,1.78049,0.225983,,,,,,,,,,,,,,,,,,,,,,6.4,6.825,1,0,0,0,0,0,0,0,0,0
Montara FPSO,UNDEFINED,350-WF-71815-01F01,"3.1	",1,Internal,Internal Wall Loss,A,,18/05/2015,,Piping Thickness,,,,,,,7300,,,,13001,"255,255,255,1",,5.537,5,5,0.537,2.37534,0.226073,0.226073,,,,,,,,,,,,,,,,,,,,,,5,5.225,0,0,0,0,0,0,0,0,0,0
Montara FPSO,UNDEFINED,350-WF-71815-01F01,"3.10	",1,Internal,Internal Wall Loss,A,,23/05/2015,,Elbow Thickness,,,,,,,7309,"Cast fitting, reading taken on adjacent pipework",,,13001,"255,255,255,1",,7.137,6.1,6.1,1.037,2.38904,0.434065,0.434065,,,,,,,,,,,,,,,,,,,,,,6.1,6.625,1,0,0,0,0,0,0,0,0,0
Montara FPSO,UNDEFINED,350-WF-71815-01F01,"3.100	",1,Internal,Internal Wall Loss,A,,26/02/2016,,Piping Thickness,,,,,,,7400,,,,13001,"255,255,255,1",,6.02,6.3,6.3,-0.28,3.15342,-0.0887924,-0.0887924,,,,,,,,,,,,,,,,,,,,,,6.3,6.975,0,0,0,0,0,0,0,0,0,0
Montara FPSO,UNDEFINED,350-WF-71815-01F01,"3.101	",1,Internal,Internal Wall Loss,A,,26/02/2016,,Piping Thickness,,,,,,,7401,,,,13001,"255,255,255,1",,6.02,6.1,6.1,-0.0799999,3.15342,-0.0253692,-0.0253692,,,,,,,,,,,,,,,,,,,,,,6.1,6.275,0,0,0,0,0,0,0,0,0,0
Montara FPSO,UNDEFINED,350-WF-71815-01F01,"3.102	",1,Internal,Internal Wall Loss,A,,26/02/2016,,Piping Thickness,,,,,,,7402,,,,13001,"255,255,255,1",,6.02,7.4,7.4,-1.38,3.15342,-0.43762,-0.43762,,,,,,,,,,,,,,,,,,,,,,7.4,7.5,0,0,0,0,0,0,0,0,0,0
Montara FPSO,UNDEFINED,350-WF-71815-01F01,"3.103	",1,Internal,Internal Wall Loss,A,,26/02/2016,,Piping Thickness,,,,,,,7403,,,,13001,"255,255,255,1",,6.02,6.1,6.1,-0.0799999,3.15342,-0.0253692,-0.0253692,,,,,,,,,,,,,,,,,,,,,,6.1,6.225,0,0,0,0,0,0,0,0,0,0
Montara FPSO,UNDEFINED,350-WF-71815-01F01,"3.104	",1,Internal,Internal Wall Loss,A,,27/02/2016,,Piping Thickness,,,,,,,7404,,,,13001,"255,255,255,1",,6.02,6.8,6.8,-0.78,3.15616,-0.247135,-0.247135,,,,,,,,,,,,,,,,,,,,,,6.8,7.275,0,0,0,0,0,0,0,0,0,0
Montara FPSO,UNDEFINED,350-WF-71815-01F01,"3.105	",1,Internal,Internal Wall Loss,A,,28/02/2016,,Piping Thickness,,,,,,,7405,,,,13001,"255,255,255,1",,8.56,9.1,9.1,-0.54,3.1589,-0.170945,-0.170945,,,,,,,,,,,,,,,,,,,,,,9.1,9.575,0,0,0,0,0,0,0,0,0,0
Montara FPSO,UNDEFINED,350-WF-71815-01F01,"3.106	",1,Internal,Internal Wall Loss,A,,1/03/2016,,Elbow Thickness,,,,,,,7406,,,,13001,"255,255,255,1",,8.56,7,7,1.56,3.16438,0.492987,0.492987,,,,,,,,,,,,,,,,,,,,,,7,8.825,1,0,0,0,0,0,0,0,0,0
Montara FPSO,UNDEFINED,350-WF-71815-01F01,"3.107	",1,Internal,Internal Wall Loss,A,,2/03/2016,,Elbow Thickness,,,,,,,7407,,,,13001,"255,255,255,1",,5.537,5.7,5.7,-0.163,3.16712,-0.0514661,-0.0514661,,,,,,,,,,,,,,,,,,,,,,5.7,6.75,0,0,0,0,0,0,0,0,0,0
Montara FPSO,UNDEFINED,350-WF-71815-01F01,"3.108	",1,Internal,Internal Wall Loss,A,,2/03/2016,,Elbow Thickness,,,,,,,7408,,,,13001,"255,255,255,1",,5.537,6.4,6.4,-0.863,3.16712,-0.272487,-0.272487,,,,,,,,,,,,,,,,,,,,,,6.4,7.375,0,0,0,0,0,0,0,0,0,0
Montara FPSO,UNDEFINED,350-WF-71815-01F01,"3.109	",1,Internal,Internal Wall Loss,A,,3/05/2016,,Elbow Thickness,,,,,,,7409,,,,13001,"255,255,255,1",,5.08,8.5,8.5,-3.42,3.33699,-1.02488,-1.02488,,,,,,,,,,,,,,,,,,,,,,8.5,8.7,0,0,0,0,0,0,0,0,0,0
Montara FPSO,UNDEFINED,350-WF-71815-01F01,"3.11	",1,Internal,Internal Wall Loss,A,,23/05/2015,,Piping Thickness,,,,,,,7310,,,,13001,"255,255,255,1",,6.02,5.3,5.3,0.72,2.38904,0.301376,0.301376,,,,,,,,,,,,,,,,,,,,,,5.3,5.675,1,0,0,0,0,0,0,0,0,0
Montara FPSO,UNDEFINED,350-WF-71815-01F01,"3.110	",1,Internal,Internal Wall Loss,A,,3/05/2016,,Elbow Thickness,,,,,,,7410,,,,13001,"255,255,255,1",,5.08,4.7,4.7,0.38,3.33699,0.113875,0.113875,,,,,,,,,,,,,,,,,,,,,,4.7,4.85,0,0,0,0,0,0,0,0,0,0
Montara FPSO,UNDEFINED,350-WF-71815-01F01,"3.111	",1,Internal,Internal Wall Loss,A,,3/05/2016,,Elbow Thickness,,,,,,,7411,,,,13001,"255,255,255,1",,5.537,8.2,8.2,-2.663,3.33699,-0.798025,-0.798025,,,,,,,,,,,,,,,,,,,,,,8.2,8.325,0,0,0,0,0,0,0,0,0,0
Montara FPSO,UNDEFINED,350-WF-71815-01F01,"3.112	",1,Internal,Internal Wall Loss,A,,5/05/2016,,Piping Thickness,,,,,,,7412,,,,13001,"255,255,255,1",,4.547,4.4,4.4,0.147,3.34247,0.0439795,0.0439795,,,,,,,,,,,,,,,,,,,,,,4.4,4.925,0,0,0,0,0,0,0,0,0,0
Montara FPSO,UNDEFINED,350-WF-71815-01F01,"3.113	",1,Internal,Internal Wall Loss,A,,5/05/2016,,Piping Thickness,,,,,,,7413,,,,13001,"255,255,255,1",,5.08,4.2,4.2,0.88,3.34247,0.263279,0.263279,,,,,,,,,,,,,,,,,,,,,,4.2,4.675,1,0,0,0,0,0,0,0,0,0
Montara FPSO,UNDEFINED,350-WF-71815-01F01,"3.114	",1,Internal,Internal Wall Loss,A,,6/05/2016,,Piping Thickness,,,,,,,7414,,,,13001,"255,255,255,1",,5.537,5.8,5.8,-0.263,3.34521,-0.07862,-0.07862,,,,,,,,,,,,,,,,,,,,,,5.8,6.1,0,0,0,0,0,0,0,0,0,0
Montara FPSO,UNDEFINED,350-WF-71815-01F01,"3.115	",1,Internal,Internal Wall Loss,A,,6/05/2016,,Elbow Thickness,,,,,,,7415,,,,13001,"255,255,255,1",,5.537,7,7,-1.463,3.34521,-0.437342,-0.437342,,,,,,,,,,,,,,,,,,,,,,7,7.325,0,0,0,0,0,0,0,0,0,0
Montara FPSO,UNDEFINED,350-WF-71815-01F01,"3.116	",1,Internal,Internal Wall Loss,A,,6/05/2016,,Piping Thickness,,,,,,,7416,,,,13001,"255,255,255,1",,5.537,8.1,8.1,-2.563,3.34521,-0.766171,-0.766171,,,,,,,,,,,,,,,,,,,,,,8.1,8.175,0,0,0,0,0,0,0,0,0,0
Montara FPSO,UNDEFINED,350-WF-71815-01F01,"3.117	",1,Internal,Internal Wall Loss,A,,30/05/2016,,Elbow Thickness,,,,,,,7417,"No isometric drawing on system, Unable to confirm NWT, Pipe material class 3CS",,,13001,"255,255,255,1",,,3.2,3.2,,3.41096,,,,,,,,,,,,,,,,,,,,,,,,3.2,3.425,0,0,0,0,0,0,0,0,0,0
Montara FPSO,UNDEFINED,350-WF-71815-01F01,"3.118	",1,Internal,Internal Wall Loss,A,,30/05/2016,,Elbow Thickness,,,,,,,7418,"No isometric drawing on system, Unable to confirm NWT, Pipe material class 3CS",,,13001,"255,255,255,1",,,4.2,4.2,,3.41096,,,,,,,,,,,,,,,,,,,,,,,,4.2,4.275,0,0,0,0,0,0,0,0,0,0
Montara FPSO,UNDEFINED,350-WF-71815-01F01,"3.119	",1,Internal,Internal Wall Loss,A,,30/05/2016,,Elbow Thickness,,,,,,,7419,"No isometric drawing on system, Unable to confirm NWT",,,13001,"255,255,255,1",,,5.6,5.6,,3.41096,,,,,,,,,,,,,,,,,,,,,,,,5.6,5.65,0,0,0,0,0,0,0,0,0,0
Montara FPSO,UNDEFINED,350-WF-71815-01F01,"3.12	",1,Internal,Internal Wall Loss,A,,23/05/2015,,Elbow Thickness,,,,,,,7311,,,,13001,"255,255,255,1",,6.02,5.9,5.9,0.12,2.38904,0.0502293,0.0502293,,,,,,,,,,,,,,,,,,,,,,5.9,6.125,0,0,0,0,0,0,0,0,0,0
Montara FPSO,UNDEFINED,350-WF-71815-01F01,"3.120	",1,Internal,Internal Wall Loss,A,,31/05/2016,,Elbow Thickness,,,,,,,7420,"No isometric drawing on system, Unable to confirm NWT, Pipe material class 3CS",,,13001,"255,255,255,1",,,5.2,5.2,,3.4137,,,,,,,,,,,,,,,,,,,,,,,,5.2,5.7,0,0,0,0,0,0,0,0,0,0
Montara FPSO,UNDEFINED,350-WF-71815-01F01,"3.13	",1,Internal,Internal Wall Loss,A,,25/05/2015,,Elbow Thickness,,,,,,,7312,,,,13001,"255,255,255,1",,8.56,7.9,7.9,0.66,2.39452,0.275629,0.275629,,,,,,,,,,,,,,,,,,,,,,7.9,8.575,0,0,0,0,0,0,0,0,0,0
Montara FPSO,UNDEFINED,350-WF-71815-01F01,"3.14	",1,Internal,Internal Wall Loss,A,,25/05/2015,,Elbow Thickness,,,,,,,7313,,,,13001,"255,255,255,1",,5.537,5.4,5.4,0.137,2.39452,0.057214,0.057214,,,,,,,,,,,,,,,,,,,,,,5.4,5.95,0,0,0,0,0,0,0,0,0,0
Montara FPSO,UNDEFINED,350-WF-71815-01F01,"3.15	",1,Internal,Internal Wall Loss,A,,25/05/2015,,Elbow Thickness,,,,,,,7314,,,,13001,"255,255,255,1",,5.537,4.3,4.3,1.237,2.39452,0.516596,0.516596,,,,,,,,,,,,,,,,,,,,,,4.3,4.5,4,2,0,0,0,0,0,0,0,0
Montara FPSO,UNDEFINED,350-WF-71815-01F01,"3.16	",1,Internal,Internal Wall Loss,A,,27/05/2015,,Elbow Thickness,,,,,,,7315,,,,13001,"255,255,255,1",,6.02,6.8,6.8,-0.78,2.4,-0.325,-0.325,,,,,,,,,,,,,,,,,,,,,,6.8,7.75,0,0,0,0,0,0,0,0,0,0
Montara FPSO,UNDEFINED,350-WF-71815-01F01,"3.17	",1,Internal,Internal Wall Loss,A,,27/05/2015,,Elbow Thickness,,,,,,,7316,,,,13001,"255,255,255,1",,5.537,4.7,4.7,0.837,2.4,0.34875,0.34875,,,,,,,,,,,,,,,,,,,,,,4.7,5.15,1,0,0,0,0,0,0,0,0,0
Montara FPSO,UNDEFINED,350-WF-71815-01F01,"3.18	",1,Internal,Internal Wall Loss,A,,27/05/2015,,Elbow Thickness,,,,,,,7317,,,,13001,"255,255,255,1",,5.08,4.7,4.7,0.38,2.4,0.158333,0.158333,,,,,,,,,,,,,,,,,,,,,,4.7,4.875,0,0,0,0,0,0,0,0,0,0
Montara FPSO,UNDEFINED,350-WF-71815-01F01,"3.19	",1,Internal,Internal Wall Loss,A,,27/05/2015,,Elbow Thickness,,,,,,,7318,,,,13001,"255,255,255,1",,3.912,4.4,4.4,-0.488,2.4,-0.203333,-0.203333,,,,,,,,,,,,,,,,,,,,,,4.4,4.575,0,0,0,0,0,0,0,0,0,0
Montara FPSO,UNDEFINED,350-WF-71815-01F01,"3.2	",1,Internal,Internal Wall Loss,A,,20/05/2015,,Piping Thickness,,,,,,,7301,,,,13001,"255,255,255,1",,5.537,5.1,5.1,0.437,2.38082,0.18355,0.18355,,,,,,,,,,,,,,,,,,,,,,5.1,5.375,0,0,0,0,0,0,0,0,0,0
Montara FPSO,UNDEFINED,350-WF-71815-01F01,"3.20	",1,Internal,Internal Wall Loss,A,,2/06/2015,,Elbow Thickness,,,,,,,7319,,,,13001,"255,255,255,1",,6.02,7.6,7.6,-1.58,2.41644,-0.653855,-0.653855,,,,,,,,,,,,,,,,,,,,,,7.6,7.95,0,0,0,0,0,0,0,0,0,0
Montara FPSO,UNDEFINED,350-WF-71815-01F01,"3.21	",1,Internal,Internal Wall Loss,A,,2/06/2015,,Piping Thickness,,,,,,,7320,,,,13001,"255,255,255,1",,6.02,8,8,-1.98,2.41644,-0.819388,-0.819388,,,,,,,,,,,,,,,,,,,,,,8,8.125,0,0,0,0,0,0,0,0,0,0
Montara FPSO,UNDEFINED,350-WF-71815-01F01,"3.22	",1,Internal,Internal Wall Loss,A,,3/06/2015,,Elbow Thickness,,,,,,,7321,,,,13001,"255,255,255,1",,5.537,5.7,5.7,-0.163,2.41918,-0.0673781,-0.0673781,,,,,,,,,,,,,,,,,,,,,,5.7,5.925,0,0,0,0,0,0,0,0,0,0
Montara FPSO,UNDEFINED,350-WF-71815-01F01,"3.23	",1,Internal,Internal Wall Loss,A,,8/06/2015,,Elbow Thickness,,,,,,,7322,,,,13001,"255,255,255,1",,8.56,9,9,-0.44,2.43288,-0.180856,-0.180856,,,,,,,,,,,,,,,,,,,,,,9,9.7,0,0,0,0,0,0,0,0,0,0
Montara FPSO,UNDEFINED,350-WF-71815-01F01,"3.24	",1,Internal,Internal Wall Loss,A,,10/06/2015,,Elbow Thickness,,,,,,,7323,,,,13001,"255,255,255,1",,7.01,5.6,5.6,1.41,2.43836,0.578259,0.578259,,,,,,,,,,,,,,,,,,,,,,5.6,5.85,4,2,0,0,0,0,0,0,0,0
Montara FPSO,UNDEFINED,350-WF-71815-01F01,"3.25	",1,Internal,Internal Wall Loss,A,,15/06/2015,,Piping Thickness,,,,,,,7324,,,,13001,"255,255,255,1",,10.973,5.5,5.5,5.473,2.45205,2.23201,2.23201,,,,,,,,,,,,,,,,,,,,,,5.5,6.7,4,4,4,1,0,0,0,0,0,0
Montara FPSO,UNDEFINED,350-WF-71815-01F01,"3.26	",1,Internal,Internal Wall Loss,A,,15/06/2015,,Piping Thickness,,,,,,,7325,,,,13001,"255,255,255,1",,10.973,5.5,5.5,5.473,2.45205,2.23201,2.23201,,,,,,,,,,,,,,,,,,,,,,5.5,6.7,4,4,4,1,0,0,0,0,0,0
Montara FPSO,UNDEFINED,350-WF-71815-01F01,"3.27	",1,Internal,Internal Wall Loss,A,,15/06/2015,,Elbow Thickness,,,,,,,7326,,,,13001,"255,255,255,1",,8.56,6.3,6.3,2.26,2.45205,0.921676,0.921676,,,,,,,,,,,,,,,,,,,,,,6.3,7.55,1,1,0,0,0,0,0,0,0,0
Montara FPSO,UNDEFINED,350-WF-71815-01F01,"3.28	",1,Internal,Internal Wall Loss,A,,15/06/2015,,Elbow Thickness,,,,,,,7327,,,,13001,"255,255,255,1",,5.537,4.4,4.4,1.137,2.45205,0.463693,0.463693,,,,,,,,,,,,,,,,,,,,,,4.4,5.2,1,1,0,0,0,0,0,0,0,0
Montara FPSO,UNDEFINED,350-WF-71815-01F01,"3.29	",1,Internal,Internal Wall Loss,A,,15/06/2015,,Elbow Thickness,,,,,,,7328,,,,13001,"255,255,255,1",,5.537,4.4,4.4,1.137,2.45205,0.463693,0.463693,,,,,,,,,,,,,,,,,,,,,,4.4,5.2,1,1,0,0,0,0,0,0,0,0
Montara FPSO,UNDEFINED,350-WF-71815-01F01,"3.3	",1,Internal,Internal Wall Loss,A,,20/05/2015,,Piping Thickness,,,,,,,7302,,,,13001,"255,255,255,1",,7.137,6.8,6.8,0.337,2.38082,0.141548,0.141548,,,,,,,,,,,,,,,,,,,,,,6.8,6.95,0,0,0,0,0,0,0,0,0,0
Montara FPSO,UNDEFINED,350-WF-71815-01F01,"3.30	",1,Internal,Internal Wall Loss,A,,16/06/2015,,Elbow Thickness,,,,,,,7329,Reading taken next to fitting,,,13001,"255,255,255,1",,7.137,6.1,6.1,1.037,2.45479,0.422439,0.422439,,,,,,,,,,,,,,,,,,,,,,6.1,6.4,2,0,0,0,0,0,0,0,0,0
Montara FPSO,UNDEFINED,350-WF-71815-01F01,"3.31	",1,Internal,Internal Wall Loss,A,,18/06/2015,,Elbow Thickness,,,,,,,7330,,,,13001,"255,255,255,1",,9.525,8.1,8.1,1.425,2.46027,0.579203,0.579203,,,,,,,,,,,,,,,,,,,,,,8.1,9.15,1,0,0,0,0,0,0,0,0,0
Montara FPSO,UNDEFINED,350-WF-71815-01F01,"3.32	",1,Internal,Internal Wall Loss,A,,19/06/2015,,Elbow Thickness,,,,,,,7331,,,,13001,"255,255,255,1",,8.56,7.9,7.9,0.66,2.46301,0.267965,0.267965,,,,,,,,,,,,,,,,,,,,,,7.9,8.55,0,0,0,0,0,0,0,0,0,0
Montara FPSO,UNDEFINED,350-WF-71815-01F01,"3.33	",1,Internal,Internal Wall Loss,A,,19/06/2015,,Piping Thickness,,,,,,,7332,,,,13001,"255,255,255,1",,9.525,8,8,1.525,2.46301,0.61916,0.61916,,,,,,,,,,,,,,,,,,,,,,8,8.5,2,0,0,0,0,0,0,0,0,0
Montara FPSO,UNDEFINED,350-WF-71815-01F01,"3.34	",1,Internal,Internal Wall Loss,A,,19/06/2015,,Piping Thickness,,,,,,,7333,,,,13001,"255,255,255,1",,8.56,7.9,7.9,0.66,2.46301,0.267965,0.267965,,,,,,,,,,,,,,,,,,,,,,7.9,8.075,0,0,0,0,0,0,0,0,0,0
Montara FPSO,UNDEFINED,350-WF-71815-01F01,"3.35	",1,Internal,Internal Wall Loss,A,,23/06/2015,,Elbow Thickness,,,,,,,7334,,,,13001,"255,255,255,1",,9.525,8.8,8.8,0.724999,2.47397,0.293051,0.293051,,,,,,,,,,,,,,,,,,,,,,8.8,9.4,0,0,0,0,0,0,0,0,0,0
Montara FPSO,UNDEFINED,350-WF-71815-01F01,"3.36	",1,Internal,Internal Wall Loss,A,,27/06/2015,,Piping Thickness,,,,,,,7335,,,,13001,"255,255,255,1",,7.62,9,9,-1.38,2.48493,-0.555347,-0.555347,,,,,,,,,,,,,,,,,,,,,,9,9.975,0,0,0,0,0,0,0,0,0,0
Montara FPSO,UNDEFINED,350-WF-71815-01F01,"3.37	",1,Internal,Internal Wall Loss,A,,27/06/2015,,Elbow Thickness,,,,,,,7336,,,,13001,"255,255,255,1",,7.62,7.4,7.4,0.22,2.48493,0.0885335,0.0885335,,,,,,,,,,,,,,,,,,,,,,7.4,7.775,0,0,0,0,0,0,0,0,0,0
Montara FPSO,UNDEFINED,350-WF-71815-01F01,"3.38	",1,Internal,Internal Wall Loss,A,,28/06/2015,,Elbow Thickness,,,,,,,7337,,,,13001,"255,255,255,1",,5.537,4.6,4.6,0.937,2.48767,0.376658,0.376658,,,,,,,,,,,,,,,,,,,,,,4.6,5.175,1,0,0,0,0,0,0,0,0,0
Montara FPSO,UNDEFINED,350-WF-71815-01F01,"3.39	",1,Internal,Internal Wall Loss,A,,28/06/2015,,Elbow Thickness,,,,,,,7338,,,,13001,"255,255,255,1",,5.537,5,5,0.537,2.48767,0.215865,0.215865,,,,,,,,,,,,,,,,,,,,,,5,5.05,0,0,0,0,0,0,0,0,0,0
Montara FPSO,UNDEFINED,350-WF-71815-01F01,"3.4	",1,Internal,Internal Wall Loss,A,,21/05/2015,,Piping Thickness,,,,,,,7303,,,,13001,"255,255,255,1",,7.137,6.5,6.5,0.637,2.38356,0.267247,0.267247,,,,,,,,,,,,,,,,,,,,,,6.5,6.875,0,0,0,0,0,0,0,0,0,0
Montara FPSO,UNDEFINED,350-WF-71815-01F01,"3.40	",1,Internal,Internal Wall Loss,A,,29/06/2015,,Piping Thickness,,,,,,,7339,,,,13001,"255,255,255,1",,5.537,7.2,7.2,-1.663,2.49041,-0.667761,-0.667761,,,,,,,,,,,,,,,,,,,,,,7.2,7.675,0,0,0,0,0,0,0,0,0,0
Montara FPSO,UNDEFINED,350-WF-71815-01F01,"3.41	",1,Internal,Internal Wall Loss,A,,29/06/2015,,Piping Thickness,,,,,,,7340,,,,13001,"255,255,255,1",,5.537,7.2,7.2,-1.663,2.49041,-0.667761,-0.667761,,,,,,,,,,,,,,,,,,,,,,7.2,8.075,0,0,0,0,0,0,0,0,0,0
Montara FPSO,UNDEFINED,350-WF-71815-01F01,"3.42	",1,Internal,Internal Wall Loss,A,,29/06/2015,,Piping Thickness,,,,,,,7341,,,,13001,"255,255,255,1",,7.62,7.4,7.4,0.22,2.49041,0.0883387,0.0883387,,,,,,,,,,,,,,,,,,,,,,7.4,7.575,0,0,0,0,0,0,0,0,0,0
Montara FPSO,UNDEFINED,350-WF-71815-01F01,"3.43	",1,Internal,Internal Wall Loss,A,,29/06/2015,,Piping Thickness,,,,,,,7342,,,,13001,"255,255,255,1",,5.537,7.4,7.4,-1.863,2.49041,-0.748069,-0.748069,,,,,,,,,,,,,,,,,,,,,,7.4,7.725,0,0,0,0,0,0,0,0,0,0
Montara FPSO,UNDEFINED,350-WF-71815-01F01,"3.44	",1,Internal,Internal Wall Loss,A,,29/06/2015,,Piping Thickness,,,,,,,7343,,,,13001,"255,255,255,1",,7.62,7.2,7.2,0.42,2.49041,0.168647,0.168647,,,,,,,,,,,,,,,,,,,,,,7.2,7.475,0,0,0,0,0,0,0,0,0,0
Montara FPSO,UNDEFINED,350-WF-71815-01F01,"3.45	",1,Internal,Internal Wall Loss,A,,2/07/2015,,Elbow Thickness,,,,,,,7344,"Cast fitting, reading taken adjacent to fitting",,,13001,"255,255,255,1",,4.547,4.7,4.7,-0.153,2.49863,-0.0612335,-0.0612335,,,,,,,,,,,,,,,,,,,,,,4.7,5.075,0,0,0,0,0,0,0,0,0,0
Montara FPSO,UNDEFINED,350-WF-71815-01F01,"3.46	",1,Internal,Internal Wall Loss,A,,2/07/2015,,Elbow Thickness,,,,,,,7345,"Cast fitting, reading taken adjacent to fitting",,,13001,"255,255,255,1",,3.912,4.1,4.1,-0.188,2.49863,-0.0752412,-0.0752412,,,,,,,,,,,,,,,,,,,,,,4.1,4.5,0,0,0,0,0,0,0,0,0,0
Montara FPSO,UNDEFINED,350-WF-71815-01F01,"3.47	",1,Internal,Internal Wall Loss,A,,2/07/2015,,Piping Thickness,,,,,,,7346,"Cast fitting, reading taken adjacent to fitting",,,13001,"255,255,255,1",,4.547,6.4,6.4,-1.853,2.49863,-0.741606,-0.741606,,,,,,,,,,,,,,,,,,,,,,6.4,6.675,0,0,0,0,0,0,0,0,0,0
Montara FPSO,UNDEFINED,350-WF-71815-01F01,"3.48	",1,Internal,Internal Wall Loss,A,,2/07/2015,,Elbow Thickness,,,,,,,7347,"Cast fitting, reading taken adjacent to fitting",,,13001,"255,255,255,1",,3.912,3.5,3.5,0.412,2.49863,0.16489,0.16489,,,,,,,,,,,,,,,,,,,,,,3.5,3.6,1,0,0,0,0,0,0,0,0,0
Montara FPSO,UNDEFINED,350-WF-71815-01F01,"3.49	",1,Internal,Internal Wall Loss,A,,4/07/2015,,Elbow Thickness,,,,,,,7348,"Cast fitting, reading taken adjacent to fitting",,,13001,"255,255,255,1",,6.35,5.3,5.3,1.05,2.50411,0.419311,0.419311,,,,,,,,,,,,,,,,,,,,,,5.3,5.95,1,0,0,0,0,0,0,0,0,0
Montara FPSO,UNDEFINED,350-WF-71815-01F01,"3.5	",1,Internal,Internal Wall Loss,A,,21/05/2015,,Piping Thickness,,,,,,,7304,,,,13001,"255,255,255,1",,7.137,6.6,6.6,0.537,2.38356,0.225293,0.225293,,,,,,,,,,,,,,,,,,,,,,6.6,6.9,0,0,0,0,0,0,0,0,0,0
Montara FPSO,UNDEFINED,350-WF-71815-01F01,"3.50	",1,Internal,Internal Wall Loss,A,,4/07/2015,,Elbow Thickness,,,,,,,7349,,,,13001,"255,255,255,1",,5.537,5.9,5.9,-0.363,2.50411,-0.144962,-0.144962,,,,,,,,,,,,,,,,,,,,,,5.9,6.175,0,0,0,0,0,0,0,0,0,0
Montara FPSO,UNDEFINED,350-WF-71815-01F01,"3.51	",1,Internal,Internal Wall Loss,A,,4/07/2015,,Elbow Thickness,,,,,,,7350,"Cast fitting, reading taken adjacent to fitting",,,13001,"255,255,255,1",,4.547,4.3,4.3,0.247,2.50411,0.0986378,0.0986378,,,,,,,,,,,,,,,,,,,,,,4.3,4.4,0,0,0,0,0,0,0,0,0,0
Montara FPSO,UNDEFINED,350-WF-71815-01F01,"3.52	",1,Internal,Internal Wall Loss,A,,10/07/2015,,Elbow Thickness,,,,,,,7351,,,,13001,"255,255,255,1",,5.537,5.9,5.9,-0.363,2.52055,-0.144016,-0.144016,,,,,,,,,,,,,,,,,,,,,,5.9,6.425,0,0,0,0,0,0,0,0,0,0
Montara FPSO,UNDEFINED,350-WF-71815-01F01,"3.53	",1,Internal,Internal Wall Loss,A,,10/07/2015,,Elbow Thickness,,,,,,,7352,,,,13001,"255,255,255,1",,5.537,5.2,5.2,0.337,2.52055,0.133701,0.133701,,,,,,,,,,,,,,,,,,,,,,5.2,5.325,0,0,0,0,0,0,0,0,0,0
Montara FPSO,UNDEFINED,350-WF-71815-01F01,"3.54	",1,Internal,Internal Wall Loss,A,,6/08/2015,,Elbow Thickness,,,,,,,7353,,,,13001,"255,255,255,1",,7.62,7.3,7.3,0.32,2.59452,0.123337,0.123337,,,,,,,,,,,,,,,,,,,,,,7.3,7.575,0,0,0,0,0,0,0,0,0,0
Montara FPSO,UNDEFINED,350-WF-71815-01F01,"3.55	",1,Internal,Internal Wall Loss,A,,7/08/2015,,Elbow Thickness,,,,,,,7354,Material class on iso marked as 1SS,,,13001,"255,255,255,1",,5.537,5.7,5.7,-0.163,2.59726,-0.0627583,-0.0627583,,,,,,,,,,,,,,,,,,,,,,5.7,5.825,0,0,0,0,0,0,0,0,0,0
Montara FPSO,UNDEFINED,350-WF-71815-01F01,"3.56	",1,Internal,Internal Wall Loss,A,,8/08/2015,,Piping Thickness,,,,,,,7355,No isometric drawing for this line,,,13001,"255,255,255,1",,,5.4,5.4,,2.6,,,,,,,,,,,,,,,,,,,,,,,,5.4,7.125,0,0,0,0,0,0,0,0,0,0
Montara FPSO,UNDEFINED,350-WF-71815-01F01,"3.57	",1,Internal,Internal Wall Loss,A,,8/08/2015,,Piping Thickness,,,,,,,7356,No isometric drawing for this line,,,13001,"255,255,255,1",,,5.9,5.9,,2.6,,,,,,,,,,,,,,,,,,,,,,,,5.9,7.05,0,0,0,0,0,0,0,0,0,0
Montara FPSO,UNDEFINED,350-WF-71815-01F01,"3.58	",1,Internal,Internal Wall Loss,A,,8/08/2015,,Piping Thickness,,,,,,,7357,Schedule not wrote on isometric drawing,,,13001,"255,255,255,1",,,7.1,7.1,,2.6,,,,,,,,,,,,,,,,,,,,,,,,7.1,7.525,0,0,0,0,0,0,0,0,0,0
Montara FPSO,UNDEFINED,350-WF-71815-01F01,"3.59	",1,Internal,Internal Wall Loss,A,,8/08/2015,,Piping Thickness,,,,,,,7358,No isometric drawing for this line,,,13001,"255,255,255,1",,,5.1,5.1,,2.6,,,,,,,,,,,,,,,,,,,,,,,,5.1,5.4,0,0,0,0,0,0,0,0,0,0
Montara FPSO,UNDEFINED,350-WF-71815-01F01,"3.6	",1,Internal,Internal Wall Loss,A,,21/05/2015,,Elbow Thickness,,,,,,,7305,,,,13001,"255,255,255,1",,7.137,6.8,6.8,0.337,2.38356,0.141385,0.141385,,,,,,,,,,,,,,,,,,,,,,6.8,6.85,0,0,0,0,0,0,0,0,0,0
Montara FPSO,UNDEFINED,350-WF-71815-01F01,"3.60	",1,Internal,Internal Wall Loss,A,,26/08/2015,,Piping Thickness,,,,,,,7359,,,,13001,"255,255,255,1",,5.537,4.6,4.6,0.937,2.64932,0.353676,0.353676,,,,,,,,,,,,,,,,,,,,,,4.6,7.025,1,0,0,0,0,0,0,0,0,0
Montara FPSO,UNDEFINED,350-WF-71815-01F01,"3.61	",1,Internal,Internal Wall Loss,A,,26/08/2015,,Elbow Thickness,,,,,,,7360,,,,13001,"255,255,255,1",,5.537,5.4,5.4,0.137,2.64932,0.0517115,0.0517115,,,,,,,,,,,,,,,,,,,,,,5.4,5.925,0,0,0,0,0,0,0,0,0,0
Montara FPSO,UNDEFINED,350-WF-71815-01F01,"3.62	",1,Internal,Internal Wall Loss,A,,26/08/2015,,Piping Thickness,,,,,,,7361,,,,13001,"255,255,255,1",,5.537,7.2,7.2,-1.663,2.64932,-0.627709,-0.627709,,,,,,,,,,,,,,,,,,,,,,7.2,7.3,0,0,0,0,0,0,0,0,0,0
Montara FPSO,UNDEFINED,350-WF-71815-01F01,"3.63	",1,Internal,Internal Wall Loss,A,,26/08/2015,,Piping Thickness,,,,,,,7362,Spool Removed From Service,,,13001,"255,255,255,1",,5.537,6.8,6.8,-1.263,2.64932,-0.476727,-0.476727,,,,,,,,,,,,,,,,,,,,,,6.8,6.9,0,0,0,0,0,0,0,0,0,0
Montara FPSO,UNDEFINED,350-WF-71815-01F01,"3.64	",1,Internal,Internal Wall Loss,A,,27/08/2015,,Elbow Thickness,,,,,,,7363,,,,13001,"255,255,255,1",,7.01,6.8,6.8,0.21,2.65205,0.0791839,0.0791839,,,,,,,,,,,,,,,,,,,,,,6.8,7.775,0,0,0,0,0,0,0,0,0,0
Montara FPSO,UNDEFINED,350-WF-71815-01F01,"3.65	",1,Internal,Internal Wall Loss,A,,27/08/2015,,Elbow Thickness,,,,,,,7364,,,,13001,"255,255,255,1",,5.537,5.2,5.2,0.337,2.65205,0.127071,0.127071,,,,,,,,,,,,,,,,,,,,,,5.2,6,0,0,0,0,0,0,0,0,0,0
Montara FPSO,UNDEFINED,350-WF-71815-01F01,"3.66	",1,Internal,Internal Wall Loss,A,,28/08/2015,,Elbow Thickness,,,,,,,7365,,,,13001,"255,255,255,1",,8.56,7.7,7.7,0.860001,2.65479,0.323942,0.323942,,,,,,,,,,,,,,,,,,,,,,7.7,8.65,1,0,0,0,0,0,0,0,0,0
Montara FPSO,UNDEFINED,350-WF-71815-01F01,"3.67	",1,Internal,Internal Wall Loss,A,,28/08/2015,,Elbow Thickness,,,,,,,7366,,,,13001,"255,255,255,1",,8.56,7.2,7.2,1.36,2.65479,0.512281,0.512281,,,,,,,,,,,,,,,,,,,,,,7.2,8.05,1,0,0,0,0,0,0,0,0,0
Montara FPSO,UNDEFINED,350-WF-71815-01F01,"3.68	",1,Internal,Internal Wall Loss,A,,29/08/2015,,Elbow Thickness,,,,,,,7367,,,,13001,"255,255,255,1",,5.537,5.4,5.4,0.137,2.65753,0.0515516,0.0515516,,,,,,,,,,,,,,,,,,,,,,5.4,5.8,0,0,0,0,0,0,0,0,0,0
Montara FPSO,UNDEFINED,350-WF-71815-01F01,"3.69	",1,Internal,Internal Wall Loss,A,,29/08/2015,,Elbow Thickness,,,,,,,7368,,,,13001,"255,255,255,1",,8.56,7.6,7.6,0.960001,2.65753,0.361237,0.361237,,,,,,,,,,,,,,,,,,,,,,7.6,8.1,1,0,0,0,0,0,0,0,0,0
Montara FPSO,UNDEFINED,350-WF-71815-01F01,"3.7	",1,Internal,Internal Wall Loss,A,,22/05/2015,,Elbow Thickness,,,,,,,7306,,,,13001,"255,255,255,1",,5.537,6,6,-0.463,2.3863,-0.194024,-0.194024,,,,,,,,,,,,,,,,,,,,,,6,6.275,0,0,0,0,0,0,0,0,0,0
Montara FPSO,UNDEFINED,350-WF-71815-01F01,"3.70	",1,Internal,Internal Wall Loss,A,,29/08/2015,,Elbow Thickness,,,,,,,7369,,,,13001,"255,255,255,1",,5.537,5.1,5.1,0.437,2.65753,0.164438,0.164438,,,,,,,,,,,,,,,,,,,,,,5.1,5.45,0,0,0,0,0,0,0,0,0,0
Montara FPSO,UNDEFINED,350-WF-71815-01F01,"3.71	",1,Internal,Internal Wall Loss,A,,29/08/2015,,Elbow Thickness,,,,,,,7370,,,,13001,"255,255,255,1",,5.537,5.3,5.3,0.237,2.65753,0.0891804,0.0891804,,,,,,,,,,,,,,,,,,,,,,5.3,5.6,0,0,0,0,0,0,0,0,0,0
Montara FPSO,UNDEFINED,350-WF-71815-01F01,"3.72	",1,Internal,Internal Wall Loss,A,,30/08/2015,,Elbow Thickness,,,,,,,7371,,,,13001,"255,255,255,1",,6.35,5.3,5.3,1.05,2.66027,0.394696,0.394696,,,,,,,,,,,,,,,,,,,,,,5.3,6.275,1,0,0,0,0,0,0,0,0,0
Montara FPSO,UNDEFINED,350-WF-71815-01F01,"3.73	",1,Internal,Internal Wall Loss,A,,30/08/2015,,Elbow Thickness,,,,,,,7372,,,,13001,"255,255,255,1",,5.537,7.3,7.3,-1.763,2.66027,-0.662714,-0.662714,,,,,,,,,,,,,,,,,,,,,,7.3,7.55,0,0,0,0,0,0,0,0,0,0
Montara FPSO,UNDEFINED,350-WF-71815-01F01,"3.74	",1,Internal,Internal Wall Loss,A,,30/08/2015,,Elbow Thickness,,,,,,,7373,,,,13001,"255,255,255,1",,5.537,5.4,5.4,0.137,2.66027,0.0514985,0.0514985,,,,,,,,,,,,,,,,,,,,,,5.4,5.675,0,0,0,0,0,0,0,0,0,0
Montara FPSO,UNDEFINED,350-WF-71815-01F01,"3.75	",1,Internal,Internal Wall Loss,A,,30/08/2015,,Elbow Thickness,,,,,,,7374,,,,13001,"255,255,255,1",,5.537,5,5,0.537,2.66027,0.201859,0.201859,,,,,,,,,,,,,,,,,,,,,,5,5.15,0,0,0,0,0,0,0,0,0,0
Montara FPSO,UNDEFINED,350-WF-71815-01F01,"3.76	",1,Internal,Internal Wall Loss,A,,31/08/2015,,Elbow Thickness,,,,,,,7375,,,,13001,"255,255,255,1",,5.537,5.6,5.6,-0.0629997,2.66301,-0.0236573,-0.0236573,,,,,,,,,,,,,,,,,,,,,,5.6,5.975,0,0,0,0,0,0,0,0,0,0
Montara FPSO,UNDEFINED,350-WF-71815-01F01,"3.77	",1,Internal,Internal Wall Loss,A,,31/08/2015,,Elbow Thickness,,,,,,,7376,,,,13001,"255,255,255,1",,5.537,5.4,5.4,0.137,2.66301,0.0514455,0.0514455,,,,,,,,,,,,,,,,,,,,,,5.4,5.675,0,0,0,0,0,0,0,0,0,0
Montara FPSO,UNDEFINED,350-WF-71815-01F01,"3.78	",1,Internal,Internal Wall Loss,A,,31/08/2015,,Elbow Thickness,,,,,,,7377,,,,13001,"255,255,255,1",,5.537,6.1,6.1,-0.563,2.66301,-0.211415,-0.211415,,,,,,,,,,,,,,,,,,,,,,6.1,6.325,0,0,0,0,0,0,0,0,0,0
Montara FPSO,UNDEFINED,350-WF-71815-01F01,"3.79	",1,Internal,Internal Wall Loss,A,,3/09/2015,,Elbow Thickness,,,,,,,7378,,,,13001,"255,255,255,1",,5.537,6.6,6.6,-1.063,2.67123,-0.397943,-0.397943,,,,,,,,,,,,,,,,,,,,,,6.6,7.2,0,0,0,0,0,0,0,0,0,0
Montara FPSO,UNDEFINED,350-WF-71815-01F01,"3.8	",1,Internal,Internal Wall Loss,A,,22/05/2015,,Elbow Thickness,,,,,,,7307,,,,13001,"255,255,255,1",,5.537,5.1,5.1,0.437,2.3863,0.183129,0.183129,,,,,,,,,,,,,,,,,,,,,,5.1,5.4,0,0,0,0,0,0,0,0,0,0
Montara FPSO,UNDEFINED,350-WF-71815-01F01,"3.80	",1,Internal,Internal Wall Loss,A,,3/09/2015,,Elbow Thickness,,,,,,,7379,,,,13001,"255,255,255,1",,5.08,6.1,6.1,-1.02,2.67123,-0.381846,-0.381846,,,,,,,,,,,,,,,,,,,,,,6.1,6.6,0,0,0,0,0,0,0,0,0,0
Montara FPSO,UNDEFINED,350-WF-71815-01F01,"3.81	",1,Internal,Internal Wall Loss,A,,3/09/2015,,Elbow Thickness,,,,,,,7380,,,,13001,"255,255,255,1",,5.08,8,8,-2.92,2.67123,-1.09313,-1.09313,,,,,,,,,,,,,,,,,,,,,,8,8.725,0,0,0,0,0,0,0,0,0,0
Montara FPSO,UNDEFINED,350-WF-71815-01F01,"3.82	",1,Internal,Internal Wall Loss,A,,3/09/2015,,Piping Thickness,,,,,,,7381,,,,13001,"255,255,255,1",,5.08,5.2,5.2,-0.12,2.67123,-0.044923,-0.044923,,,,,,,,,,,,,,,,,,,,,,5.2,5.7,0,0,0,0,0,0,0,0,0,0
Montara FPSO,UNDEFINED,350-WF-71815-01F01,"3.83	",1,Internal,Internal Wall Loss,A,,4/09/2015,,Elbow Thickness,,,,,,,7382,,,,13001,"255,255,255,1",,5.08,4.9,4.9,0.18,2.67397,0.0673155,0.0673155,,,,,,,,,,,,,,,,,,,,,,4.9,5.5,0,0,0,0,0,0,0,0,0,0
Montara FPSO,UNDEFINED,350-WF-71815-01F01,"3.84	",1,Internal,Internal Wall Loss,A,,4/09/2015,,Elbow Thickness,,,,,,,7383,,,,13001,"255,255,255,1",,4.547,4.7,4.7,-0.153,2.67397,-0.0572182,-0.0572182,,,,,,,,,,,,,,,,,,,,,,4.7,5.175,0,0,0,0,0,0,0,0,0,0
Montara FPSO,UNDEFINED,350-WF-71815-01F01,"3.85	",1,Internal,Internal Wall Loss,A,,4/09/2015,,Elbow Thickness,,,,,,,7384,,,,13001,"255,255,255,1",,5.537,5.3,5.3,0.237,2.67397,0.0886322,0.0886322,,,,,,,,,,,,,,,,,,,,,,5.3,5.55,0,0,0,0,0,0,0,0,0,0
Montara FPSO,UNDEFINED,350-WF-71815-01F01,"3.86	",1,Internal,Internal Wall Loss,A,,10/09/2015,,Elbow Thickness,,,,,,,7385,,,,13001,"255,255,255,1",,7.62,7.3,7.3,0.32,2.69041,0.118941,0.118941,,,,,,,,,,,,,,,,,,,,,,7.3,8.075,0,0,0,0,0,0,0,0,0,0
Montara FPSO,UNDEFINED,350-WF-71815-01F01,"3.87	",1,Internal,Internal Wall Loss,A,,10/09/2015,,Piping Thickness,,,,,,,7386,,,,13001,"255,255,255,1",,7.62,7.9,7.9,-0.28,2.69041,-0.104073,-0.104073,,,,,,,,,,,,,,,,,,,,,,7.9,8.2,0,0,0,0,0,0,0,0,0,0
Montara FPSO,UNDEFINED,350-WF-71815-01F01,"3.88	",1,Internal,Internal Wall Loss,A,,11/09/2015,,Elbow Thickness,,,,,,,7387,,,,13001,"255,255,255,1",,5.08,4.7,4.7,0.38,2.69315,0.141099,0.141099,,,,,,,,,,,,,,,,,,,,,,4.7,5.575,0,0,0,0,0,0,0,0,0,0
Montara FPSO,UNDEFINED,350-WF-71815-01F01,"3.89	",1,Internal,Internal Wall Loss,A,,11/09/2015,,Elbow Thickness,,,,,,,7388,,,,13001,"255,255,255,1",,7.01,6.5,6.5,0.51,2.69315,0.189369,0.189369,,,,,,,,,,,,,,,,,,,,,,6.5,6.925,0,0,0,0,0,0,0,0,0,0
Montara FPSO,UNDEFINED,350-WF-71815-01F01,"3.9	",1,Internal,Internal Wall Loss,A,,22/05/2015,,Piping Thickness,,,,,,,7308,,,,13001,"255,255,255,1",,6.35,5.9,5.9,0.45,2.3863,0.188576,0.188576,,,,,,,,,,,,,,,,,,,,,,5.9,5.975,0,0,0,0,0,0,0,0,0,0
Montara FPSO,UNDEFINED,350-WF-71815-01F01,"3.90	",1,Internal,Internal Wall Loss,A,,28/09/2015,,Elbow Thickness,,,,,,,7389,,,,13001,"255,255,255,1",,7.01,6.2,6.2,0.81,2.73973,0.29565,0.29565,,,,,,,,,,,,,,,,,,,,,,6.2,6.55,1,0,0,0,0,0,0,0,0,0
Montara FPSO,UNDEFINED,350-WF-71815-01F01,"3.91	",1,Internal,Internal Wall Loss,A,,11/02/2016,,Piping Thickness,,,,,,,7390,,,,13001,"255,255,255,1",,21.412,20.2,20.2,1.212,3.11233,0.389419,0.389419,,,,,,,,,,,,,,,,,,,,,,20.2,20.7,0,0,0,0,0,0,0,0,0,0
Montara FPSO,UNDEFINED,350-WF-71815-01F01,"3.92	",1,Internal,Internal Wall Loss,A,,11/02/2016,,Piping Thickness,,,,,,,7391,,,,13001,"255,255,255,1",,21.412,20.2,20.2,1.212,3.11233,0.389419,0.389419,,,,,,,,,,,,,,,,,,,,,,20.2,20.7,0,0,0,0,0,0,0,0,0,0
Montara FPSO,UNDEFINED,350-WF-71815-01F01,"3.93	",1,Internal,Internal Wall Loss,A,,16/02/2016,,Elbow Thickness,,,,,,,7392,,,,13001,"255,255,255,1",,7.01,6.9,6.9,0.11,3.12603,0.0351885,0.0351885,,,,,,,,,,,,,,,,,,,,,,6.9,8.35,0,0,0,0,0,0,0,0,0,0
Montara FPSO,UNDEFINED,350-WF-71815-01F01,"3.94	",1,Internal,Internal Wall Loss,A,,17/02/2016,,Piping Thickness,,,,,,,7393,,,,13001,"255,255,255,1",,17.45,17.2,17.2,0.25,3.12877,0.0799037,0.0799037,,,,,,,,,,,,,,,,,,,,,,17.2,17.7,0,0,0,0,0,0,0,0,0,0
Montara FPSO,UNDEFINED,350-WF-71815-01F01,"3.95	",1,Internal,Internal Wall Loss,A,,22/02/2016,,Elbow Thickness,,,,,,,7394,,,,13001,"255,255,255,1",,15.088,7.3,7.3,7.788,3.14247,2.47831,2.47831,,,,,,,,,,,,,,,,,,,,,,7.3,8.275,4,4,4,4,1,0,0,0,0,0
Montara FPSO,UNDEFINED,350-WF-71815-01F01,"3.96	",1,Internal,Internal Wall Loss,A,,24/02/2016,,Elbow Thickness,,,,,,,7395,,,,13001,"255,255,255,1",,4.547,6,6,-1.453,3.14795,-0.461571,-0.461571,,,,,,,,,,,,,,,,,,,,,,6,6.375,0,0,0,0,0,0,0,0,0,0
Montara FPSO,UNDEFINED,350-WF-71815-01F01,"3.97	",1,Internal,Internal Wall Loss,A,,25/02/2016,,Piping Thickness,,,,,,,7396,,,,13001,"255,255,255,1",,6.02,6.4,6.4,-0.38,3.15068,-0.120609,-0.120609,,,,,,,,,,,,,,,,,,,,,,6.4,7.15,0,0,0,0,0,0,0,0,0,0
Montara FPSO,UNDEFINED,350-WF-71815-01F01,"3.98	",1,Internal,Internal Wall Loss,A,,25/02/2016,,Piping Thickness,,,,,,,7398,,,,13001,"255,255,255,1",,6.02,6.8,6.8,-0.78,3.15068,-0.247565,-0.247565,,,,,,,,,,,,,,,,,,,,,,6.8,7.075,0,0,0,0,0,0,0,0,0,0
Montara FPSO,UNDEFINED,350-WF-71815-01F01,"3.99	",1,Internal,Internal Wall Loss,A,,25/02/2016,,Piping Thickness,,,,,,,7399,,,,13001,"255,255,255,1",,6.02,7.2,7.2,-1.18,3.15068,-0.374522,-0.374522,,,,,,,,,,,,,,,,,,,,,,7.2,7.45,0,0,0,0,0,0,0,0,0,0
Montara FPSO,UNDEFINED,350-WF-71815-01F01,30,1,Internal,Internal Wall Loss,A,,18/05/2015,,Piping Thickness,,,,,,,8046,,,,13001,"255,255,255,1",,5.537,5.2,5.2,0.337,2.37534,0.141874,0.141874,,,,,,,,,,,,,,,,,,,,,,5.2,5.275,0,0,0,0,0,0,0,0,0,0
Montara FPSO,UNDEFINED,350-WF-71815-01F01,30,2,Internal,Internal Wall Loss,A,,7/08/2015,,Piping Thickness,,,,,,,8048,Material class on iso marked as 1SS,,,13001,"255,255,255,1",,5.537,5.3,5.3,-0.1,0.221918,-0.450619,0.09125,,,,,,,,,,,,,,,,,,,,,,5.3,5.8,0,0,0,0,0,0,0,0,0,0
Montara FPSO,UNDEFINED,350-WF-71815-01F01,"30.1	",1,Internal,Internal Wall Loss,A,,21/05/2015,,Piping Thickness,,,,,,,8047,Possible wrong schedule. CML checked twice,,,13001,"255,255,255,1",,7.137,4.5,4.5,2.637,2.38356,1.10633,1.10633,,,,,,,,,,,,,,,,,,,,,,4.5,4.85,4,4,2,0,0,0,0,0,0,0
Montara FPSO,UNDEFINED,350-WF-71815-01F01,"30.2	",1,Internal,Internal Wall Loss,A,,27/08/2015,,Elbow Thickness,,,,,,,8049,,,,13001,"255,255,255,1",,7.01,6.6,6.6,0.41,2.65205,0.154597,0.154597,,,,,,,,,,,,,,,,,,,,,,6.6,8.3,0,0,0,0,0,0,0,0,0,0
Montara FPSO,UNDEFINED,350-WF-71815-01F01,"30.3	",1,Internal,Internal Wall Loss,A,,3/09/2015,,Elbow Thickness,,,,,,,8050,,,,13001,"255,255,255,1",,5.537,6.7,6.7,-1.163,2.67123,-0.435379,-0.435379,,,,,,,,,,,,,,,,,,,,,,6.7,6.75,0,0,0,0,0,0,0,0,0,0
Montara FPSO,UNDEFINED,350-WF-71815-01F01,"30.4	",1,Internal,Internal Wall Loss,A,,11/02/2016,,Elbow Thickness,,,,,,,8051,,,,13001,"255,255,255,1",,21.412,19.7,19.7,1.712,3.11233,0.55007,0.55007,,,,,,,,,,,,,,,,,,,,,,19.7,20.225,0,0,0,0,0,0,0,0,0,0
Montara FPSO,UNDEFINED,350-WF-71815-01F01,"30.5	",1,Internal,Internal Wall Loss,A,,11/02/2016,,Elbow Thickness,,,,,,,8052,,,,13001,"255,255,255,1",,21.412,19.7,19.7,1.712,3.11233,0.55007,0.55007,,,,,,,,,,,,,,,,,,,,,,19.7,20.225,0,0,0,0,0,0,0,0,0,0
Montara FPSO,UNDEFINED,350-WF-71815-01F01,31,1,Internal,Internal Wall Loss,A,,15/05/2015,,Piping Thickness,,,,,,,8053,,,,13001,"255,255,255,1",,12.7,8.9,8.9,3.8,2.36712,1.60532,1.60532,,,,,,,,,,,,,,,,,,,,,,8.9,10.95,2,1,0,0,0,0,0,0,0,0
Montara FPSO,UNDEFINED,350-WF-71815-01F01,31,2,Internal,Internal Wall Loss,A,,15/05/2015,,Piping Thickness,,,,,,,8054,,,,13001,"255,255,255,1",,12.7,8.9,8.9,0,0,,1.60532,,,,,,,,,,,,,,,,,,,,,,8.9,10.95,2,1,0,0,0,0,0,0,0,0
Montara FPSO,UNDEFINED,350-WF-71815-01F01,"31.1	",1,Internal,Internal Wall Loss,A,,18/05/2015,,Elbow Thickness,,,,,,,8055,,,,13001,"255,255,255,1",,5.537,4.5,4.5,1.037,2.37534,0.436569,0.436569,,,,,,,,,,,,,,,,,,,,,,4.5,5.05,3,0,0,0,0,0,0,0,0,0
Montara FPSO,UNDEFINED,350-WF-71815-01F01,"31.2	",1,Internal,Internal Wall Loss,A,,20/05/2015,,Elbow Thickness,,,,,,,8056,,,,13001,"255,255,255,1",,6.35,6.2,6.2,0.15,2.38082,0.0630035,0.0630035,,,,,,,,,,,,,,,,,,,,,,6.2,6.225,0,0,0,0,0,0,0,0,0,0
Montara FPSO,UNDEFINED,350-WF-71815-01F01,"31.3	",1,Internal,Internal Wall Loss,A,,21/05/2015,,Piping Thickness,,,,,,,8057,,,,13001,"255,255,255,1",,7.137,6.8,6.8,0.337,2.38356,0.141385,0.141385,,,,,,,,,,,,,,,,,,,,,,6.8,6.875,0,0,0,0,0,0,0,0,0,0
Montara FPSO,UNDEFINED,350-WF-71815-01F01,"31.4	",1,Internal,Internal Wall Loss,A,,7/08/2015,,Piping Thickness,,,,,,,8058,Material class on iso marked as 1SS,,,13001,"255,255,255,1",,5.537,4.9,4.9,0.637,2.59726,0.245258,0.245258,,,,,,,,,,,,,,,,,,,,,,4.9,5.275,1,0,0,0,0,0,0,0,0,0
Montara FPSO,UNDEFINED,350-WF-71815-01F01,"31.5	",1,Internal,Internal Wall Loss,A,,27/08/2015,,Elbow Thickness,,,,,,,8059,,,,13001,"255,255,255,1",,7.01,7.4,7.4,-0.39,2.65205,-0.147056,-0.147056,,,,,,,,,,,,,,,,,,,,,,7.4,8.7,0,0,0,0,0,0,0,0,0,0
Montara FPSO,UNDEFINED,350-WF-71815-01F01,"31.6	",1,Internal,Internal Wall Loss,A,,3/09/2015,,Piping Thickness,,,,,,,8060,,,,13001,"255,255,255,1",,5.537,6.8,6.8,-1.263,2.67123,-0.472815,-0.472815,,,,,,,,,,,,,,,,,,,,,,6.8,7.825,0,0,0,0,0,0,0,0,0,0
Montara FPSO,UNDEFINED,350-WF-71815-01F01,"31.7	",1,Internal,Internal Wall Loss,A,,11/02/2016,,Elbow Thickness,,,,,,,8061,,,,13001,"255,255,255,1",,21.412,19.1,19.1,2.312,3.11233,0.742852,0.742852,,,,,,,,,,,,,,,,,,,,,,19.1,20.65,1,0,0,0,0,0,0,0,0,0
Montara FPSO,UNDEFINED,350-WF-71815-01F01,"31.8	",1,Internal,Internal Wall Loss,A,,11/02/2016,,Elbow Thickness,,,,,,,8062,,,,13001,"255,255,255,1",,21.412,19.1,19.1,2.312,3.11233,0.742852,0.742852,,,,,,,,,,,,,,,,,,,,,,19.1,20.65,1,0,0,0,0,0,0,0,0,0
Montara FPSO,UNDEFINED,350-WF-71815-01F01,32,1,Internal,Internal Wall Loss,A,,18/05/2015,,Elbow Thickness,,,,,,,8063,,,,13001,"255,255,255,1",,5.537,4,4,1.537,2.37534,0.647065,0.647065,,,,,,,,,,,,,,,,,,,,,,4,4.4,3,3,0,0,0,0,0,0,0,0
Montara FPSO,UNDEFINED,350-WF-71815-01F01,32,2,Internal,Internal Wall Loss,A,,3/09/2015,,Elbow Thickness,,,,,,,8068,,,,13001,"255,255,255,1",,5.537,5.8,5.8,-1.8,0.29589,-6.08333,-0.0984564,,,,,,,,,,,,,,,,,,,,,,5.8,5.9,0,0,0,0,0,0,0,0,0,0
Montara FPSO,UNDEFINED,350-WF-71815-01F01,"32.1	",1,Internal,Internal Wall Loss,A,,20/05/2015,,Piping Thickness,,,,,,,8064,,,,13001,"255,255,255,1",,6.35,6.2,6.2,0.15,2.38082,0.0630035,0.0630035,,,,,,,,,,,,,,,,,,,,,,6.2,6.225,0,0,0,0,0,0,0,0,0,0
Montara FPSO,UNDEFINED,350-WF-71815-01F01,"32.2	",1,Internal,Internal Wall Loss,A,,21/05/2015,,Elbow Thickness,,,,,,,8065,,,,13001,"255,255,255,1",,7.137,6.4,6.4,0.737,2.38356,0.309201,0.309201,,,,,,,,,,,,,,,,,,,,,,6.4,6.825,1,0,0,0,0,0,0,0,0,0
Montara FPSO,UNDEFINED,350-WF-71815-01F01,"32.3	",1,Internal,Internal Wall Loss,A,,7/08/2015,,Piping Thickness,,,,,,,8066,Material class on iso marked as 1SS,,,13001,"255,255,255,1",,5.537,5.2,5.2,0.337,2.59726,0.129752,0.129752,,,,,,,,,,,,,,,,,,,,,,5.2,5.575,0,0,0,0,0,0,0,0,0,0
Montara FPSO,UNDEFINED,350-WF-71815-01F01,"32.4	",1,Internal,Internal Wall Loss,A,,27/08/2015,,Elbow Thickness,,,,,,,8067,,,,13001,"255,255,255,1",,7.01,6.9,6.9,0.11,2.65205,0.0414773,0.0414773,,,,,,,,,,,,,,,,,,,,,,6.9,8.225,0,0,0,0,0,0,0,0,0,0
Montara FPSO,UNDEFINED,350-WF-71815-01F01,"32.5	",1,Internal,Internal Wall Loss,A,,11/02/2016,,Piping Thickness,,,,,,,8069,,,,13001,"255,255,255,1",,21.412,18.9,18.9,2.512,3.11233,0.807113,0.807113,,,,,,,,,,,,,,,,,,,,,,18.9,19.25,2,0,0,0,0,0,0,0,0,0
Montara FPSO,UNDEFINED,350-WF-71815-01F01,"32.6	",1,Internal,Internal Wall Loss,A,,11/02/2016,,Piping Thickness,,,,,,,8070,,,,13001,"255,255,255,1",,21.412,18.9,18.9,2.512,3.11233,0.807113,0.807113,,,,,,,,,,,,,,,,,,,,,,18.9,19.25,2,0,0,0,0,0,0,0,0,0
Montara FPSO,UNDEFINED,350-WF-71815-01F01,33,1,Internal,Internal Wall Loss,A,,18/05/2015,,Elbow Thickness,,,,,,,8071,Only able to take 1 reading due to corrosion,,,13001,"255,255,255,1",,5.537,4.3,4.3,1.237,2.37534,0.520767,0.520767,,,,,,,,,,,,,,,,,,,,,,,,,,,,,,,,,
Montara FPSO,UNDEFINED,350-WF-71815-01F01,"33.1	",1,Internal,Internal Wall Loss,A,,20/05/2015,,Piping Thickness,,,,,,,8072,,,,13001,"255,255,255,1",,6.35,5.7,5.7,0.65,2.38082,0.273015,0.273015,,,,,,,,,,,,,,,,,,,,,,5.7,5.775,2,0,0,0,0,0,0,0,0,0
Montara FPSO,UNDEFINED,350-WF-71815-01F01,"33.2	",1,Internal,Internal Wall Loss,A,,21/05/2015,,Elbow Thickness,,,,,,,8073,,,,13001,"255,255,255,1",,7.137,6.7,6.7,0.437,2.38356,0.183339,0.183339,,,,,,,,,,,,,,,,,,,,,,6.7,6.85,0,0,0,0,0,0,0,0,0,0
Montara FPSO,UNDEFINED,350-WF-71815-01F01,"33.3	",1,Internal,Internal Wall Loss,A,,7/08/2015,,Piping Thickness,,,,,,,8074,Material class on iso marked as 1SS,,,13001,"255,255,255,1",,5.537,5.1,5.1,0.437,2.59726,0.168254,0.168254,,,,,,,,,,,,,,,,,,,,,,5.1,5.55,0,0,0,0,0,0,0,0,0,0
Montara FPSO,UNDEFINED,350-WF-71815-01F01,"33.4	",1,Internal,Internal Wall Loss,A,,27/08/2015,,Elbow Thickness,,,,,,,8075,,,,13001,"255,255,255,1",,7.01,3.9,3.9,3.11,2.65205,1.17268,1.17268,,,,,,,,,,,,,,,,,,,,,,3.9,7.25,1,1,1,1,0,0,0,0,0,0
