Repository: Joshua-W-Adams/data-mapping

# data-mapping
Generic program enabling mapping of one data format to another

## Instructions

1. Install project dependencies as follows

```
Node v10.15.3
```

2. Clone repository to your system using the following command or git desktop.

```
git clone https://github.com/YOUR-USERNAME/YOUR-REPOSITORY
```

3. Install project

```
npm install
```

4. Update configuration data files

```
.\config\data\input.csv
.\config\data\oneToFewColumnMappings
.\config\data\oneToManyColumnMappings
.\config\data\oneToOneColumnMappings
.\config\data\tableFilters
.\config\data\tables
```

5. Update configuration .json file

```
.\config\config.json
```

6. Execute mapping procedure

```

File: config/montara_fpso_topsides_data/map/inspectionIdLookup.csv (part 43 of 59)
FACILITY_ID,LOOP_ID,EQUIPMENT_ID,CML_ID,INSPECTION_ID,STRATEGY_ID,DAMAGE_MECHANISM_ID,INSPECTION_STATUS,ACTION_STATUS,INSPECTION_DATE,INSPECTION_REPORT_NUMBER,CML_TYPE,SCOPE_COMMENTS,PRELIMINARY_RECOMMENDATIONS,INSPECTION_SCOPE,WORK_ORDER,INSPECTOR_NAME,INPECTION_COMPANY,PHOTO,INSPECTION_COMMENTS,EXACT_MATCH,CLOSEST_MATCH,ERROR_CODE,COLOUR_CODE,RESPONSIBLE_SYSTEM,NOMINAL_WALL_THICKNESS_MM,MANUAL_MIN_RWT,MIN_REMAINING_WALL_THICKNESS_MM,WALL_LOSS_MM,SERVICE_YEARS,CORROSION_RATE_SHORT_TERM_MM_YR,CORROSION_RATE_LONG_TERM_MM_YR,OPERATING_TEMPERATURE,COATING_CONDITION,INSULATION_CONDITION,INSULATION_TYPE,HEAT_TRACING,EXTERNAL_ENVIRONMENT,CUI_VALUE,PSV_ASSOC_EQUIP_HAZ_D_OR_E,PSV_CAN_OVER_PRESSURE,PSV_DESIGN_CASE,PSV_EQUIP_FAIL_REPORT_INCIDENT,PSV_COF,PSV_FAIL_TO_DANGER,PSV_NEW_APP_TYPE_SERVICE,PSV_FAIL_NOT_TO_DANGER,PSV_FAIL_LAST_THREE,PSV_POF,PSV_MAY_FAIL_IF_INTERVAL_INCREASED,PSV_INTVL_CHANGE_ALLOW,APPLIED_PSV_INSPECTION_INTERVAL,APPLIED_PSV_INSPECTION_INTERVAL_COMMENTS,GRID_MIN_RWT,AVERAGE_WT,COUNT_10_PERCENT_LOSS,COUNT_20_PERCENT_LOSS,COUNT_30_PERCENT_LOSS,COUNT_40_PERCENT_LOSS,COUNT_50_PERCENT_LOSS,COUNT_60_PERCENT_LOSS,COUNT_70_PERCENT_LOSS,COUNT_80_PERCENT_LOSS,COUNT_90_PERCENT_LOSS,COUNT_100_PERCENT_LOSS
Montara FPSO,UNDEFINED,350-WF-71815-01F01,"6.11	",1,Internal,Internal Wall Loss,A,,23/05/2015,,Piping Thickness,,,,,,,7601,,,,13001,"255,255,255,1",,6.02,5.7,5.7,0.32,2.38904,0.133945,0.133945,,,,,,,,,,,,,,,,,,,,,,5.7,5.725,0,0,0,0,0,0,0,0,0,0
Montara FPSO,UNDEFINED,350-WF-71815-01F01,"6.12	",1,Internal,Internal Wall Loss,A,,2/06/2015,,Piping Thickness,,,,,,,7604,,,,13001,"255,255,255,1",,6.02,8.3,8.3,-2.28,2.41644,-0.943537,-0.943537,,,,,,,,,,,,,,,,,,,,,,8.3,8.525,0,0,0,0,0,0,0,0,0,0
Montara FPSO,UNDEFINED,350-WF-71815-01F01,"6.13	",1,Internal,Internal Wall Loss,A,,10/06/2015,,Elbow Thickness,,,,,,,7605,,,,13001,"255,255,255,1",,7.01,6.8,6.8,0.21,2.43836,0.0861236,0.0861236,,,,,,,,,,,,,,,,,,,,,,6.8,7.2,0,0,0,0,0,0,0,0,0,0
Montara FPSO,UNDEFINED,350-WF-71815-01F01,"6.14	",1,Internal,Internal Wall Loss,A,,15/06/2015,,Elbow Thickness,,,,,,,7606,,,,13001,"255,255,255,1",,8.56,7.1,7.1,1.46,2.45205,0.595419,0.595419,,,,,,,,,,,,,,,,,,,,,,7.1,7.65,2,0,0,0,0,0,0,0,0,0
Montara FPSO,UNDEFINED,350-WF-71815-01F01,"6.15	",1,Internal,Internal Wall Loss,A,,16/06/2015,,Piping Thickness,,,,,,,7607,,,,13001,"255,255,255,1",,9.525,8.4,8.4,1.125,2.45479,0.458287,0.458287,,,,,,,,,,,,,,,,,,,,,,8.4,10,1,0,0,0,0,0,0,0,0,0
Montara FPSO,UNDEFINED,350-WF-71815-01F01,"6.16	",1,Internal,Internal Wall Loss,A,,18/06/2015,,Elbow Thickness,,,,,,,7608,,,,13001,"255,255,255,1",,8.56,8.5,8.5,0.0600004,2.46027,0.0243877,0.0243877,,,,,,,,,,,,,,,,,,,,,,8.5,8.95,0,0,0,0,0,0,0,0,0,0
Montara FPSO,UNDEFINED,350-WF-71815-01F01,"6.17	",1,Internal,Internal Wall Loss,A,,19/06/2015,,Piping Thickness,,,,,,,7609,,,,13001,"255,255,255,1",,8.56,8.1,8.1,0.46,2.46301,0.186763,0.186763,,,,,,,,,,,,,,,,,,,,,,8.1,8.6,0,0,0,0,0,0,0,0,0,0
Montara FPSO,UNDEFINED,350-WF-71815-01F01,"6.18	",1,Internal,Internal Wall Loss,A,,25/06/2015,,Elbow Thickness,,,,,,,7610,,,,13001,"255,255,255,1",,4.547,5.5,5.5,-0.953,2.47945,-0.384359,-0.384359,,,,,,,,,,,,,,,,,,,,,,5.5,5.825,0,0,0,0,0,0,0,0,0,0
Montara FPSO,UNDEFINED,350-WF-71815-01F01,"6.19	",1,Internal,Internal Wall Loss,A,,27/06/2015,,Piping Thickness,,,,,,,7611,,,,13001,"255,255,255,1",,7.62,8.4,8.4,-0.78,2.48493,-0.313892,-0.313892,,,,,,,,,,,,,,,,,,,,,,8.4,8.775,0,0,0,0,0,0,0,0,0,0
Montara FPSO,UNDEFINED,350-WF-71815-01F01,"6.2	",1,Internal,Internal Wall Loss,A,,21/05/2015,,Piping Thickness,,,,,,,7592,,,,13001,"255,255,255,1",,7.137,5.5,5.5,1.637,2.38356,0.686787,0.686787,,,,,,,,,,,,,,,,,,,,,,5.5,5.925,4,2,0,0,0,0,0,0,0,0
Montara FPSO,UNDEFINED,350-WF-71815-01F01,"6.20	",1,Internal,Internal Wall Loss,A,,27/06/2015,,Elbow Thickness,,,,,,,7612,,,,13001,"255,255,255,1",,7.62,7.3,7.3,0.32,2.48493,0.128776,0.128776,,,,,,,,,,,,,,,,,,,,,,7.3,7.75,0,0,0,0,0,0,0,0,0,0
Montara FPSO,UNDEFINED,350-WF-71815-01F01,"6.21	",1,Internal,Internal Wall Loss,A,,29/06/2015,,Piping Thickness,,,,,,,7615,,,,13001,"255,255,255,1",,5.537,4.6,4.6,0.937,2.49041,0.376243,0.376243,,,,,,,,,,,,,,,,,,,,,,4.6,5.125,1,0,0,0,0,0,0,0,0,0
Montara FPSO,UNDEFINED,350-WF-71815-01F01,"6.22	",1,Internal,Internal Wall Loss,A,,2/07/2015,,Elbow Thickness,,,,,,,7616,"Cast fitting, reading taken adjacent to fitting",,,13001,"255,255,255,1",,4.547,4.8,4.8,-0.253,2.49863,-0.101256,-0.101256,,,,,,,,,,,,,,,,,,,,,,4.8,5.25,0,0,0,0,0,0,0,0,0,0
Montara FPSO,UNDEFINED,350-WF-71815-01F01,"6.23	",1,Internal,Internal Wall Loss,A,,4/07/2015,,Elbow Thickness,,,,,,,7618,"Cast fitting, reading taken adjacent to fitting",,,13001,"255,255,255,1",,4.547,4.3,4.3,0.247,2.50411,0.0986378,0.0986378,,,,,,,,,,,,,,,,,,,,,,4.3,4.4,0,0,0,0,0,0,0,0,0,0
Montara FPSO,UNDEFINED,350-WF-71815-01F01,"6.24	",1,Internal,Internal Wall Loss,A,,4/07/2015,,Elbow Thickness,,,,,,,7619,"Cast fitting, reading taken adjacent to fitting",,,13001,"255,255,255,1",,6.35,6.1,6.1,0.25,2.50411,0.0998359,0.0998359,,,,,,,,,,,,,,,,,,,,,,6.1,6.2,0,0,0,0,0,0,0,0,0,0
Montara FPSO,UNDEFINED,350-WF-71815-01F01,"6.25	",1,Internal,Internal Wall Loss,A,,10/07/2015,,Piping Thickness,,,,,,,7620,,,,13001,"255,255,255,1",,5.537,7.1,7.1,-1.563,2.52055,-0.620103,-0.620103,,,,,,,,,,,,,,,,,,,,,,7.1,7.7,0,0,0,0,0,0,0,0,0,0
Montara FPSO,UNDEFINED,350-WF-71815-01F01,"6.26	",1,Internal,Internal Wall Loss,A,,10/07/2015,,Piping Thickness,,,,,,,7621,,,,13001,"255,255,255,1",,5.537,4.8,4.8,0.737,2.52055,0.292397,0.292397,,,,,,,,,,,,,,,,,,,,,,4.8,5.225,2,0,0,0,0,0,0,0,0,0
Montara FPSO,UNDEFINED,350-WF-71815-01F01,"6.27	",1,Internal,Internal Wall Loss,A,,6/08/2015,,Elbow Thickness,,,,,,,7622,,,,13001,"255,255,255,1",,8.56,8.7,8.7,-0.139999,2.59452,-0.0539596,-0.0539596,,,,,,,,,,,,,,,,,,,,,,8.7,9,0,0,0,0,0,0,0,0,0,0
Montara FPSO,UNDEFINED,350-WF-71815-01F01,"6.28	",1,Internal,Internal Wall Loss,A,,8/08/2015,,Elbow Thickness,,,,,,,7624,Schedule not wrote on isometric drawing,,,13001,"255,255,255,1",,,7.4,7.4,,2.6,,,,,,,,,,,,,,,,,,,,,,,,7.4,7.65,0,0,0,0,0,0,0,0,0,0
Montara FPSO,UNDEFINED,350-WF-71815-01F01,"6.29	",1,Internal,Internal Wall Loss,A,,26/08/2015,,Piping Thickness,,,,,,,7625,Does Not Exist - Replaced with Hose,,,13001,"255,255,255,1",,5.537,6.8,6.8,-1.263,2.64932,-0.476727,-0.476727,,,,,,,,,,,,,,,,,,,,,,6.8,7.05,0,0,0,0,0,0,0,0,0,0
Montara FPSO,UNDEFINED,350-WF-71815-01F01,"6.3	",1,Internal,Internal Wall Loss,A,,21/05/2015,,Piping Thickness,,,,,,,7593,,,,13001,"255,255,255,1",,7.137,6.4,6.4,0.737,2.38356,0.309201,0.309201,,,,,,,,,,,,,,,,,,,,,,6.4,6.675,1,0,0,0,0,0,0,0,0,0
Montara FPSO,UNDEFINED,350-WF-71815-01F01,"6.30	",1,Internal,Internal Wall Loss,A,,28/08/2015,,Elbow Thickness,,,,,,,7627,,,,13001,"255,255,255,1",,8.56,7.9,7.9,0.66,2.65479,0.248607,0.248607,,,,,,,,,,,,,,,,,,,,,,7.9,8.6,0,0,0,0,0,0,0,0,0,0
Montara FPSO,UNDEFINED,350-WF-71815-01F01,"6.31	",1,Internal,Internal Wall Loss,A,,3/09/2015,,Elbow Thickness,,,,,,,7628,,,,13001,"255,255,255,1",,5.08,4.9,4.9,0.18,2.67123,0.0673845,0.0673845,,,,,,,,,,,,,,,,,,,,,,4.9,5.6,0,0,0,0,0,0,0,0,0,0
Montara FPSO,UNDEFINED,350-WF-71815-01F01,"6.32	",1,Internal,Internal Wall Loss,A,,10/09/2015,,Elbow Thickness,,,,,,,7630,,,,13001,"255,255,255,1",,7.62,7.2,7.2,0.42,2.69041,0.15611,0.15611,,,,,,,,,,,,,,,,,,,,,,7.2,8,0,0,0,0,0,0,0,0,0,0
Montara FPSO,UNDEFINED,350-WF-71815-01F01,"6.33	",1,Internal,Internal Wall Loss,A,,11/02/2016,,Elbow Thickness,,,,,,,7631,,,,13001,"255,255,255,1",,21.412,20.5,20.5,0.912001,3.11233,0.293028,0.293028,,,,,,,,,,,,,,,,,,,,,,20.5,20.725,0,0,0,0,0,0,0,0,0,0
Montara FPSO,UNDEFINED,350-WF-71815-01F01,"6.34	",1,Internal,Internal Wall Loss,A,,11/02/2016,,Elbow Thickness,,,,,,,7632,,,,13001,"255,255,255,1",,21.412,20.5,20.5,0.912001,3.11233,0.293028,0.293028,,,,,,,,,,,,,,,,,,,,,,20.5,20.725,0,0,0,0,0,0,0,0,0,0
Montara FPSO,UNDEFINED,350-WF-71815-01F01,"6.35	",1,Internal,Internal Wall Loss,A,,16/02/2016,,Elbow Thickness,,,,,,,7633,,,,13001,"255,255,255,1",,7.62,7.9,7.9,-0.28,3.12603,-0.0895706,-0.0895706,,,,,,,,,,,,,,,,,,,,,,7.9,8.525,0,0,0,0,0,0,0,0,0,0
Montara FPSO,UNDEFINED,350-WF-71815-01F01,"6.36	",1,Internal,Internal Wall Loss,A,,16/02/2016,,Elbow Thickness,,,,,,,7634,,,,13001,"255,255,255,1",,7.01,8,8,-0.99,3.12603,-0.316696,-0.316696,,,,,,,,,,,,,,,,,,,,,,8,8.375,0,0,0,0,0,0,0,0,0,0
Montara FPSO,UNDEFINED,350-WF-71815-01F01,"6.37	",1,Internal,Internal Wall Loss,A,,16/02/2016,,Piping Thickness,,,,,,,7635,,,,13001,"255,255,255,1",,7.62,8.4,8.4,-0.78,3.12603,-0.249518,-0.249518,,,,,,,,,,,,,,,,,,,,,,8.4,8.5,0,0,0,0,0,0,0,0,0,0
Montara FPSO,UNDEFINED,350-WF-71815-01F01,"6.38	",1,Internal,Internal Wall Loss,A,,24/02/2016,,Piping Thickness,,,,,,,7636,,,,13001,"255,255,255,1",,4.547,4.3,4.3,0.247,3.14795,0.0784638,0.0784638,,,,,,,,,,,,,,,,,,,,,,4.3,4.875,0,0,0,0,0,0,0,0,0,0
Montara FPSO,UNDEFINED,350-WF-71815-01F01,"6.39	",1,Internal,Internal Wall Loss,A,,24/02/2016,,Piping Thickness,,,,,,,7637,,,,13001,"255,255,255,1",,4.547,4.3,4.3,0.247,3.14795,0.0784638,0.0784638,,,,,,,,,,,,,,,,,,,,,,4.3,4.45,0,0,0,0,0,0,0,0,0,0
Montara FPSO,UNDEFINED,350-WF-71815-01F01,"6.4	",1,Internal,Internal Wall Loss,A,,21/05/2015,,Piping Thickness,,,,,,,7594,,,,13001,"255,255,255,1",,7.137,6.9,6.9,0.237,2.38356,0.099431,0.099431,,,,,,,,,,,,,,,,,,,,,,6.9,6.95,0,0,0,0,0,0,0,0,0,0
Montara FPSO,UNDEFINED,350-WF-71815-01F01,"6.40	",1,Internal,Internal Wall Loss,A,,1/03/2016,,Elbow Thickness,,,,,,,7639,,,,13001,"255,255,255,1",,8.56,6.5,6.5,2.06,3.16438,0.650996,0.650996,,,,,,,,,,,,,,,,,,,,,,6.5,7.325,3,1,0,0,0,0,0,0,0,0
Montara FPSO,UNDEFINED,350-WF-71815-01F01,"6.41	",1,Internal,Internal Wall Loss,A,,6/03/2016,,Elbow Thickness,,,,,,,7642,,,,13001,"255,255,255,1",,7.137,7.5,7.5,-0.363,3.17808,-0.11422,-0.11422,,,,,,,,,,,,,,,,,,,,,,7.5,7.7,0,0,0,0,0,0,0,0,0,0
Montara FPSO,UNDEFINED,350-WF-71815-01F01,"6.42	",1,Internal,Internal Wall Loss,A,,7/03/2016,,Elbow Thickness,,,,,,,7643,"No iso on system, cannot confirm nominal wall thickness",,,13001,"255,255,255,1",,,7,7,,3.18082,,,,,,,,,,,,,,,,,,,,,,,,7,8.625,0,0,0,0,0,0,0,0,0,0
Montara FPSO,UNDEFINED,350-WF-71815-01F01,"6.43	",1,Internal,Internal Wall Loss,A,,3/05/2016,,Elbow Thickness,,,,,,,7645,,,,13001,"255,255,255,1",,5.08,7.6,7.6,-2.52,3.33699,-0.755172,-0.755172,,,,,,,,,,,,,,,,,,,,,,7.6,7.825,0,0,0,0,0,0,0,0,0,0
Montara FPSO,UNDEFINED,350-WF-71815-01F01,"6.44	",1,Internal,Internal Wall Loss,A,,5/05/2016,,Elbow Thickness,,,,,,,7646,,,,13001,"255,255,255,1",,5.08,3.2,3.2,1.88,3.34247,0.562459,0.562459,,,,,,,,,,,,,,,,,,,,,,3.2,3.575,4,4,2,0,0,0,0,0,0,0
Montara FPSO,UNDEFINED,350-WF-71815-01F01,"6.45	",1,Internal,Internal Wall Loss,A,,6/05/2016,,Elbow Thickness,,,,,,,7649,,,,13001,"255,255,255,1",,5.08,7,7,-1.92,3.34521,-0.573956,-0.573956,,,,,,,,,,,,,,,,,,,,,,7,7.925,0,0,0,0,0,0,0,0,0,0
Montara FPSO,UNDEFINED,350-WF-71815-01F01,"6.46	",1,Internal,Internal Wall Loss,A,,30/05/2016,,Elbow Thickness,,,,,,,7651,"No isometric drawing on system, Unable to confirm NWT",,,13001,"255,255,255,1",,,5.6,5.6,,3.41096,,,,,,,,,,,,,,,,,,,,,,,,5.6,5.725,0,0,0,0,0,0,0,0,0,0
Montara FPSO,UNDEFINED,350-WF-71815-01F01,"6.5	",1,Internal,Internal Wall Loss,A,,22/05/2015,,Piping Thickness,,,,,,,7595,,,,13001,"255,255,255,1",,5.537,5.2,5.2,0.337,2.3863,0.141223,0.141223,,,,,,,,,,,,,,,,,,,,,,5.2,5.475,0,0,0,0,0,0,0,0,0,0
Montara FPSO,UNDEFINED,350-WF-71815-01F01,"6.6	",1,Internal,Internal Wall Loss,A,,22/05/2015,,Elbow Thickness,,,,,,,7596,,,,13001,"255,255,255,1",,6.35,6.2,6.2,0.15,2.3863,0.0628588,0.0628588,,,,,,,,,,,,,,,,,,,,,,6.2,6.55,0,0,0,0,0,0,0,0,0,0
Montara FPSO,UNDEFINED,350-WF-71815-01F01,"6.7	",1,Internal,Internal Wall Loss,A,,22/05/2015,,Piping Thickness,,,,,,,7597,,,,13001,"255,255,255,1",,5.537,5.2,5.2,0.337,2.3863,0.141223,0.141223,,,,,,,,,,,,,,,,,,,,,,5.2,5.3,0,0,0,0,0,0,0,0,0,0
Montara FPSO,UNDEFINED,350-WF-71815-01F01,"6.8	",1,Internal,Internal Wall Loss,A,,22/05/2015,,Elbow Thickness,,,,,,,7598,,,,13001,"255,255,255,1",,6.35,6.2,6.2,0.15,2.3863,0.0628588,0.0628588,,,,,,,,,,,,,,,,,,,,,,6.2,6.4,0,0,0,0,0,0,0,0,0,0
Montara FPSO,UNDEFINED,350-WF-71815-01F01,"6.9	",1,Internal,Internal Wall Loss,A,,23/05/2015,,Piping Thickness,,,,,,,7599,,,,13001,"255,255,255,1",,5.486,5,5,0.486,2.38904,0.203429,0.203429,,,,,,,,,,,,,,,,,,,,,,5,5.425,0,0,0,0,0,0,0,0,0,0
Montara FPSO,UNDEFINED,350-WF-71815-01F01,60,1,Internal,Internal Wall Loss,A,,24/05/2015,,Elbow Thickness,,,,,,,8208,,,,13001,"255,255,255,1",,5.537,5,5,0.537,2.39178,0.224519,0.224519,,,,,,,,,,,,,,,,,,,,,,5,5.325,0,0,0,0,0,0,0,0,0,0
Montara FPSO,UNDEFINED,350-WF-71815-01F01,"60.1	",1,Internal,Internal Wall Loss,A,,11/02/2016,,Elbow Thickness,,,,,,,8209,,,,13001,"255,255,255,1",,7.01,6.3,6.3,0.71,3.11233,0.228125,0.228125,,,,,,,,,,,,,,,,,,,,,,6.3,7.875,1,0,0,0,0,0,0,0,0,0
Montara FPSO,UNDEFINED,350-WF-71815-01F01,"60.2	",1,Internal,Internal Wall Loss,A,,11/02/2016,,Elbow Thickness,,,,,,,8210,,,,13001,"255,255,255,1",,7.01,6.3,6.3,0.71,3.11233,0.228125,0.228125,,,,,,,,,,,,,,,,,,,,,,6.3,7.875,1,0,0,0,0,0,0,0,0,0
Montara FPSO,UNDEFINED,350-WF-71815-01F01,61,1,Internal,Internal Wall Loss,A,,24/05/2015,,Elbow Thickness,,,,,,,8211,,,,13001,"255,255,255,1",,5.537,5,5,0.537,2.39178,0.224519,0.224519,,,,,,,,,,,,,,,,,,,,,,5,5.35,0,0,0,0,0,0,0,0,0,0
Montara FPSO,UNDEFINED,350-WF-71815-01F01,"61.1	",1,Internal,Internal Wall Loss,A,,11/02/2016,,Piping Thickness,,,,,,,8212,,,,13001,"255,255,255,1",,21.412,20.6,20.6,0.812,3.11233,0.260898,0.260898,,,,,,,,,,,,,,,,,,,,,,20.6,21,0,0,0,0,0,0,0,0,0,0
Montara FPSO,UNDEFINED,350-WF-71815-01F01,"61.2	",1,Internal,Internal Wall Loss,A,,11/02/2016,,Piping Thickness,,,,,,,8213,,,,13001,"255,255,255,1",,21.412,20.6,20.6,0.812,3.11233,0.260898,0.260898,,,,,,,,,,,,,,,,,,,,,,20.6,21,0,0,0,0,0,0,0,0,0,0
Montara FPSO,UNDEFINED,350-WF-71815-01F01,62,1,Internal,Internal Wall Loss,A,,24/05/2015,,Elbow Thickness,,,,,,,8214,,,,13001,"255,255,255,1",,5.537,5,5,0.537,2.39178,0.224519,0.224519,,,,,,,,,,,,,,,,,,,,,,5,5.15,0,0,0,0,0,0,0,0,0,0
Montara FPSO,UNDEFINED,350-WF-71815-01F01,"62.1	",1,Internal,Internal Wall Loss,A,,11/02/2016,,Piping Thickness,,,,,,,8215,,,,13001,"255,255,255,1",,21.412,19.2,19.2,2.212,3.11233,0.710722,0.710722,,,,,,,,,,,,,,,,,,,,,,19.2,19.6,1,0,0,0,0,0,0,0,0,0
Montara FPSO,UNDEFINED,350-WF-71815-01F01,"62.2	",1,Internal,Internal Wall Loss,A,,11/02/2016,,Piping Thickness,,,,,,,8216,,,,13001,"255,255,255,1",,21.412,19.2,19.2,2.212,3.11233,0.710722,0.710722,,,,,,,,,,,,,,,,,,,,,,19.2,19.6,1,0,0,0,0,0,0,0,0,0
Montara FPSO,UNDEFINED,350-WF-71815-01F01,63,1,Internal,Internal Wall Loss,A,,24/05/2015,,Elbow Thickness,,,,,,,8217,,,,13001,"255,255,255,1",,5.537,4.9,4.9,0.637,2.39178,0.266329,0.266329,,,,,,,,,,,,,,,,,,,,,,4.9,5.375,1,0,0,0,0,0,0,0,0,0
Montara FPSO,UNDEFINED,350-WF-71815-01F01,"63.1	",1,Internal,Internal Wall Loss,A,,11/02/2016,,Elbow Thickness,,,,,,,8218,,,,13001,"255,255,255,1",,21.412,21.5,21.5,-0.0879993,3.11233,-0.0282744,-0.0282744,,,,,,,,,,,,,,,,,,,,,,21.5,22.275,0,0,0,0,0,0,0,0,0,0
Montara FPSO,UNDEFINED,350-WF-71815-01F01,"63.2	",1,Internal,Internal Wall Loss,A,,11/02/2016,,Elbow Thickness,,,,,,,8219,,,,13001,"255,255,255,1",,21.412,21.5,21.5,-0.0879993,3.11233,-0.0282744,-0.0282744,,,,,,,,,,,,,,,,,,,,,,21.5,22.275,0,0,0,0,0,0,0,0,0,0
Montara FPSO,UNDEFINED,350-WF-71815-01F01,64,1,Internal,Internal Wall Loss,A,,24/05/2015,,Elbow Thickness,,,,,,,8220,,,,13001,"255,255,255,1",,5.537,5.3,5.3,0.237,2.39178,0.0990893,0.0990893,,,,,,,,,,,,,,,,,,,,,,5.3,5.55,0,0,0,0,0,0,0,0,0,0
Montara FPSO,UNDEFINED,350-WF-71815-01F01,"64.1	",1,Internal,Internal Wall Loss,A,,11/02/2016,,Elbow Thickness,,,,,,,8221,,,,13001,"255,255,255,1",,21.412,20.1,20.1,1.312,3.11233,0.421549,0.421549,,,,,,,,,,,,,,,,,,,,,,20.1,21.15,0,0,0,0,0,0,0,0,0,0
Montara FPSO,UNDEFINED,350-WF-71815-01F01,"64.2	",1,Internal,Internal Wall Loss,A,,11/02/2016,,Elbow Thickness,,,,,,,8222,,,,13001,"255,255,255,1",,21.412,20.1,20.1,1.312,3.11233,0.421549,0.421549,,,,,,,,,,,,,,,,,,,,,,20.1,21.15,0,0,0,0,0,0,0,0,0,0
Montara FPSO,UNDEFINED,350-WF-71815-01F01,65,1,Internal,Internal Wall Loss,A,,24/05/2015,,Elbow Thickness,,,,,,,8223,,,,13001,"255,255,255,1",,5.537,4.6,4.6,0.937,2.39178,0.391758,0.391758,,,,,,,,,,,,,,,,,,,,,,4.6,5.15,1,0,0,0,0,0,0,0,0,0
Montara FPSO,UNDEFINED,350-WF-71815-01F01,"65.1	",1,Internal,Internal Wall Loss,A,,11/02/2016,,Piping Thickness,,,,,,,8224,,,,13001,"255,255,255,1",,21.412,18.9,18.9,2.512,3.11233,0.807113,0.807113,,,,,,,,,,,,,,,,,,,,,,18.9,19.2,2,0,0,0,0,0,0,0,0,0
Montara FPSO,UNDEFINED,350-WF-71815-01F01,"65.2	",1,Internal,Internal Wall Loss,A,,11/02/2016,,Piping Thickness,,,,,,,8225,,,,13001,"255,255,255,1",,21.412,18.9,18.9,2.512,3.11233,0.807113,0.807113,,,,,,,,,,,,,,,,,,,,,,18.9,19.2,2,0,0,0,0,0,0,0,0,0
Montara FPSO,UNDEFINED,350-WF-71815-01F01,66,1,Internal,Internal Wall Loss,A,,11/02/2016,,Elbow Thickness,,,,,,,8226,,,,13001,"255,255,255,1",,21.412,20.3,20.3,1.112,3.11233,0.357289,0.357289,,,,,,,,,,,,,,,,,,,,,,20.3,21.725,0,0,0,0,0,0,0,0,0,0
Montara FPSO,UNDEFINED,350-WF-71815-01F01,66,2,Internal,Internal Wall Loss,A,,11/02/2016,,Elbow Thickness,,,,,,,8227,,,,13001,"255,255,255,1",,21.412,20.3,20.3,0,0,,0.357289,,,,,,,,,,,,,,,,,,,,,,20.3,21.725,0,0,0,0,0,0,0,0,0,0
Montara FPSO,UNDEFINED,350-WF-71815-01F01,67,1,Internal,Internal Wall Loss,A,,11/02/2016,,Elbow Thickness,,,,,,,8228,,,,13001,"255,255,255,1",,21.412,19.7,19.7,1.712,3.11233,0.55007,0.55007,,,,,,,,,,,,,,,,,,,,,,19.7,21.6,0,0,0,0,0,0,0,0,0,0
Montara FPSO,UNDEFINED,350-WF-71815-01F01,67,2,Internal,Internal Wall Loss,A,,11/02/2016,,Elbow Thickness,,,,,,,8229,,,,13001,"255,255,255,1",,21.412,19.7,19.7,0,0,,0.55007,,,,,,,,,,,,,,,,,,,,,,19.7,21.6,0,0,0,0,0,0,0,0,0,0
Montara FPSO,UNDEFINED,350-WF-71815-01F01,68,1,Internal,Internal Wall Loss,A,,11/02/2016,,Piping Thickness,,,,,,,8230,,,,13001,"255,255,255,1",,21.412,18.9,18.9,2.512,3.11233,0.807113,0.807113,,,,,,,,,,,,,,,,,,,,,,18.9,19.125,3,0,0,0,0,0,0,0,0,0
Montara FPSO,UNDEFINED,350-WF-71815-01F01,68,2,Internal,Internal Wall Loss,A,,11/02/2016,,Piping Thickness,,,,,,,8231,,,,13001,"255,255,255,1",,21.412,18.9,18.9,0,0,,0.807113,,,,,,,,,,,,,,,,,,,,,,18.9,19.125,3,0,0,0,0,0,0,0,0,0
Montara FPSO,UNDEFINED,350-WF-71815-01F01,69,1,Internal,Internal Wall Loss,A,,11/02/2016,,Piping Thickness,,,,,,,8232,,,,13001,"255,255,255,1",,21.412,22.8,22.8,-1.388,3.11233,-0.445968,-0.445968,,,,,,,,,,,,,,,,,,,,,,22.8,26.15,0,0,0,0,0,0,0,0,0,0
Montara FPSO,UNDEFINED,350-WF-71815-01F01,69,2,Internal,Internal Wall Loss,A,,11/02/2016,,Piping Thickness,,,,,,,8233,,,,13001,"255,255,255,1",,21.412,22.8,22.8,0,0,,-0.445968,,,,,,,,,,,,,,,,,,,,,,22.8,26.15,0,0,0,0,0,0,0,0,0,0
Montara FPSO,UNDEFINED,350-WF-71815-01F01,7,1,Internal,Internal Wall Loss,A,,18/05/2015,,Piping Thickness,,,,,,,7653,,,,13001,"255,255,255,1",,5.537,5.1,5.1,0.437,2.37534,0.183974,0.183974,,,,,,,,,,,,,,,,,,,,,,5.1,5.325,0,0,0,0,0,0,0,0,0,0
Montara FPSO,UNDEFINED,350-WF-71815-01F01,"7.1	",1,Internal,Internal Wall Loss,A,,20/05/2015,,Elbow Thickness,,,,,,,7654,,,,13001,"255,255,255,1",,5.537,5.8,5.8,-0.263,2.38082,-0.110466,-0.110466,,,,,,,,,,,,,,,,,,,,,,5.8,6.1,0,0,0,0,0,0,0,0,0,0
Montara FPSO,UNDEFINED,350-WF-71815-01F01,"7.10	",1,Internal,Internal Wall Loss,A,,23/05/2015,,Piping Thickness,,,,,,,7663,,,,13001,"255,255,255,1",,6.02,5.8,5.8,0.22,2.38904,0.0920871,0.0920871,,,,,,,,,,,,,,,,,,,,,,5.8,5.925,0,0,0,0,0,0,0,0,0,0
Montara FPSO,UNDEFINED,350-WF-71815-01F01,"7.11	",1,Internal,Internal Wall Loss,A,,25/05/2015,,Elbow Thickness,,,,,,,7664,,,,13001,"255,255,255,1",,5.537,4.3,4.3,1.237,2.39452,0.516596,0.516596,,,,,,,,,,,,,,,,,,,,,,4.3,4.65,3,2,0,0,0,0,0,0,0,0
Montara FPSO,UNDEFINED,350-WF-71815-01F01,"7.12	",1,Internal,Internal Wall Loss,A,,10/06/2015,,Elbow Thickness,,,,,,,7665,,,,13001,"255,255,255,1",,7.01,6.1,6.1,0.91,2.43836,0.373202,0.373202,,,,,,,,,,,,,,,,,,,,,,6.1,6.975,1,0,0,0,0,0,0,0,0,0
Montara FPSO,UNDEFINED,350-WF-71815-01F01,"7.13	",1,Internal,Internal Wall Loss,A,,19/06/2015,,Piping Thickness,,,,,,,7666,,,,13001,"255,255,255,1",,8.56,7.6,7.6,0.960001,2.46301,0.389767,0.389767,,,,,,,,,,,,,,,,,,,,,,7.6,8.025,1,0,0,0,0,0,0,0,0,0
Montara FPSO,UNDEFINED,350-WF-71815-01F01,"7.14	",1,Internal,Internal Wall Loss,A,,25/06/2015,,Elbow Thickness,,,,,,,7667,,,,13001,"255,255,255,1",,4.547,4.5,4.5,0.0469999,2.47945,0.0189558,0.0189558,,,,,,,,,,,,,,,,,,,,,,4.5,5.025,0,0,0,0,0,0,0,0,0,0
Montara FPSO,UNDEFINED,350-WF-71815-01F01,"7.15	",1,Internal,Internal Wall Loss,A,,27/06/2015,,Elbow Thickness,,,,,,,7668,,,,13001,"255,255,255,1",,7.62,8.2,8.2,-0.58,2.48493,-0.233407,-0.233407,,,,,,,,,,,,,,,,,,,,,,8.2,8.5,0,0,0,0,0,0,0,0,0,0
Montara FPSO,UNDEFINED,350-WF-71815-01F01,"7.16	",1,Internal,Internal Wall Loss,A,,27/06/2015,,Elbow Thickness,,,,,,,7669,,,,13001,"255,255,255,1",,7.62,5,5,2.62,2.48493,1.05436,1.05436,,,,,,,,,,,,,,,,,,,,,,5,5.175,4,4,3,0,0,0,0,0,0,0
Montara FPSO,UNDEFINED,350-WF-71815-01F01,"7.17	",1,Internal,Internal Wall Loss,A,,29/06/2015,,Elbow Thickness,,,,,,,7670,,,,13001,"255,255,255,1",,7.62,6.7,6.7,0.92,2.49041,0.369417,0.369417,,,,,,,,,,,,,,,,,,,,,,6.7,6.95,1,0,0,0,0,0,0,0,0,0
Montara FPSO,UNDEFINED,350-WF-71815-01F01,"7.18	",1,Internal,Internal Wall Loss,A,,4/07/2015,,Elbow Thickness,,,,,,,7671,,,,13001,"255,255,255,1",,5.537,5.8,5.8,-0.263,2.50411,-0.105027,-0.105027,,,,,,,,,,,,,,,,,,,,,,5.8,6.175,0,0,0,0,0,0,0,0,0,0
Montara FPSO,UNDEFINED,350-WF-71815-01F01,"7.19	",1,Internal,Internal Wall Loss,A,,4/07/2015,,Elbow Thickness,,,,,,,7672,"Cast fitting, reading taken adjacent to fitting",,,13001,"255,255,255,1",,6.35,5.9,5.9,0.45,2.50411,0.179705,0.179705,,,,,,,,,,,,,,,,,,,,,,5.9,6.125,0,0,0,0,0,0,0,0,0,0
Montara FPSO,UNDEFINED,350-WF-71815-01F01,"7.2	",1,Internal,Internal Wall Loss,A,,20/05/2015,,Piping Thickness,,,,,,,7655,,,,13001,"255,255,255,1",,7.137,6.8,6.8,0.337,2.38082,0.141548,0.141548,,,,,,,,,,,,,,,,,,,,,,6.8,6.975,0,0,0,0,0,0,0,0,0,0
Montara FPSO,UNDEFINED,350-WF-71815-01F01,"7.20	",1,Internal,Internal Wall Loss,A,,4/07/2015,,Elbow Thickness,,,,,,,7673,"Cast fitting, reading taken adjacent to fitting",,,13001,"255,255,255,1",,4.547,4.4,4.4,0.147,2.50411,0.0587034,0.0587034,,,,,,,,,,,,,,,,,,,,,,4.4,4.425,0,0,0,0,0,0,0,0,0,0
Montara FPSO,UNDEFINED,350-WF-71815-01F01,"7.21	",1,Internal,Internal Wall Loss,A,,10/07/2015,,Piping Thickness,,,,,,,7674,,,,13001,"255,255,255,1",,5.537,5.5,5.5,0.0370002,2.52055,0.0146794,0.0146794,,,,,,,,,,,,,,,,,,,,,,5.5,6.3,0,0,0,0,0,0,0,0,0,0
Montara FPSO,UNDEFINED,350-WF-71815-01F01,"7.22	",1,Internal,Internal Wall Loss,A,,10/07/2015,,Elbow Thickness,,,,,,,7675,,,,13001,"255,255,255,1",,5.537,4.9,4.9,0.637,2.52055,0.252723,0.252723,,,,,,,,,,,,,,,,,,,,,,4.9,5.1,1,0,0,0,0,0,0,0,0,0
Montara FPSO,UNDEFINED,350-WF-71815-01F01,"7.23	",1,Internal,Internal Wall Loss,A,,6/08/2015,,Elbow Thickness,,,,,,,7676,,,,13001,"255,255,255,1",,8.56,8,8,0.56,2.59452,0.21584,0.21584,,,,,,,,,,,,,,,,,,,,,,8,8.25,0,0,0,0,0,0,0,0,0,0
Montara FPSO,UNDEFINED,350-WF-71815-01F01,"7.24	",1,Internal,Internal Wall Loss,A,,7/08/2015,,Elbow Thickness,,,,,,,7677,Material class on iso marked as 1SS,,,13001,"255,255,255,1",,5.537,4.5,4.5,1.037,2.59726,0.399267,0.399267,,,,,,,,,,,,,,,,,,,,,,4.5,5.475,1,0,0,0,0,0,0,0,0,0
Montara FPSO,UNDEFINED,350-WF-71815-01F01,"7.25	",1,Internal,Internal Wall Loss,A,,8/08/2015,,Elbow Thickness,,,,,,,7678,Schedule not wrote on isometric drawing,,,13001,"255,255,255,1",,,7.2,7.2,,2.6,,,,,,,,,,,,,,,,,,,,,,,,7.2,7.675,0,0,0,0,0,0,0,0,0,0
Montara FPSO,UNDEFINED,350-WF-71815-01F01,"7.26	",1,Internal,Internal Wall Loss,A,,28/08/2015,,Elbow Thickness,,,,,,,7679,,,,13001,"255,255,255,1",,8.56,7.8,7.8,0.76,2.65479,0.286275,0.286275,,,,,,,,,,,,,,,,,,,,,,7.8,8.825,0,0,0,0,0,0,0,0,0,0
Montara FPSO,UNDEFINED,350-WF-71815-01F01,"7.27	",1,Internal,Internal Wall Loss,A,,3/09/2015,,Elbow Thickness,,,,,,,7680,,,,13001,"255,255,255,1",,5.537,6.4,6.4,-0.863,2.67123,-0.323072,-0.323072,,,,,,,,,,,,,,,,,,,,,,6.4,7.275,0,0,0,0,0,0,0,0,0,0
Montara FPSO,UNDEFINED,350-WF-71815-01F01,"7.28	",1,Internal,Internal Wall Loss,A,,3/09/2015,,Elbow Thickness,,,,,,,7681,,,,13001,"255,255,255,1",,5.08,5.6,5.6,-0.52,2.67123,-0.194667,-0.194667,,,,,,,,,,,,,,,,,,,,,,5.6,5.975,0,0,0,0,0,0,0,0,0,0
Montara FPSO,UNDEFINED,350-WF-71815-01F01,"7.29	",1,Internal,Internal Wall Loss,A,,4/09/2015,,Piping Thickness,,,,,,,7682,,,,13001,"255,255,255,1",,5.537,5.2,5.2,0.337,2.67397,0.12603,0.12603,,,,,,,,,,,,,,,,,,,,,,5.2,5.55,0,0,0,0,0,0,0,0,0,0
Montara FPSO,UNDEFINED,350-WF-71815-01F01,"7.3	",1,Internal,Internal Wall Loss,A,,21/05/2015,,Piping Thickness,,,,,,,7656,,,,13001,"255,255,255,1",,6.35,5.2,5.2,1.15,2.38356,0.482471,0.482471,,,,,,,,,,,,,,,,,,,,,,5.2,5.725,2,0,0,0,0,0,0,0,0,0
Montara FPSO,UNDEFINED,350-WF-71815-01F01,"7.30	",1,Internal,Internal Wall Loss,A,,10/09/2015,,Elbow Thickness,,,,,,,7683,,,,13001,"255,255,255,1",,7.62,7.1,7.1,0.52,2.69041,0.193279,0.193279,,,,,,,,,,,,,,,,,,,,,,7.1,7.95,0,0,0,0,0,0,0,0,0,0
Montara FPSO,UNDEFINED,350-WF-71815-01F01,"7.31	",1,Internal,Internal Wall Loss,A,,11/09/2015,,Elbow Thickness,,,,,,,7684,,,,13001,"255,255,255,1",,7.01,6.3,6.3,0.71,2.69315,0.263632,0.263632,,,,,,,,,,,,,,,,,,,,,,6.3,6.75,1,0,0,0,0,0,0,0,0,0
Montara FPSO,UNDEFINED,350-WF-71815-01F01,"7.32	",1,Internal,Internal Wall Loss,A,,11/02/2016,,Piping Thickness,,,,,,,7685,,,,13001,"255,255,255,1",,21.412,20.4,20.4,1.012,3.11233,0.325159,0.325159,,,,,,,,,,,,,,,,,,,,,,20.4,20.575,0,0,0,0,0,0,0,0,0,0
Montara FPSO,UNDEFINED,350-WF-71815-01F01,"7.33	",1,Internal,Internal Wall Loss,A,,11/02/2016,,Piping Thickness,,,,,,,7686,,,,13001,"255,255,255,1",,21.412,20.4,20.4,1.012,3.11233,0.325159,0.325159,,,,,,,,,,,,,,,,,,,,,,20.4,20.575,0,0,0,0,0,0,0,0,0,0
Montara FPSO,UNDEFINED,350-WF-71815-01F01,"7.34	",1,Internal,Internal Wall Loss,A,,16/02/2016,,Elbow Thickness,,,,,,,7687,,,,13001,"255,255,255,1",,7.62,8.4,8.4,-0.78,3.12603,-0.249518,-0.249518,,,,,,,,,,,,,,,,,,,,,,8.4,8.75,0,0,0,0,0,0,0,0,0,0
Montara FPSO,UNDEFINED,350-WF-71815-01F01,"7.35	",1,Internal,Internal Wall Loss,A,,16/02/2016,,Piping Thickness,,,,,,,7688,,,,13001,"255,255,255,1",,7.01,4.5,4.5,2.51,3.12603,0.802936,0.802936,,,,,,,,,,,,,,,,,,,,,,4.5,6.075,2,1,1,0,0,0,0,0,0,0
Montara FPSO,UNDEFINED,350-WF-71815-01F01,"7.36	",1,Internal,Internal Wall Loss,A,,16/02/2016,,Elbow Thickness,,,,,,,7689,,,,13001,"255,255,255,1",,7.01,7.3,7.3,-0.29,3.12603,-0.0927695,-0.0927695,,,,,,,,,,,,,,,,,,,,,,7.3,8.975,0,0,0,0,0,0,0,0,0,0
Montara FPSO,UNDEFINED,350-WF-71815-01F01,"7.37	",1,Internal,Internal Wall Loss,A,,28/02/2016,,Elbow Thickness,,,,,,,7690,,,,13001,"255,255,255,1",,5.537,6.1,6.1,-0.563,3.1589,-0.178226,-0.178226,,,,,,,,,,,,,,,,,,,,,,6.1,6.975,0,0,0,0,0,0,0,0,0,0
Montara FPSO,UNDEFINED,350-WF-71815-01F01,"7.38	",1,Internal,Internal Wall Loss,A,,1/03/2016,,Elbow Thickness,,,,,,,7691,,,,13001,"255,255,255,1",,8.56,6,6,2.56,3.16438,0.809004,0.809004,,,,,,,,,,,,,,,,,,,,,,6,7.3,2,2,0,0,0,0,0,0,0,0
Montara FPSO,UNDEFINED,350-WF-71815-01F01,"7.39	",1,Internal,Internal Wall Loss,A,,7/03/2016,,Elbow Thickness,,,,,,,7692,"No iso on system, cannot confirm nominal wall thickness",,,13001,"255,255,255,1",,,7.8,7.8,,3.18082,,,,,,,,,,,,,,,,,,,,,,,,7.8,8.85,0,0,0,0,0,0,0,0,0,0
Montara FPSO,UNDEFINED,350-WF-71815-01F01,"7.4	",1,Internal,Internal Wall Loss,A,,21/05/2015,,Elbow Thickness,,,,,,,7657,,,,13001,"255,255,255,1",,7.137,6.7,6.7,0.437,2.38356,0.183339,0.183339,,,,,,,,,,,,,,,,,,,,,,6.7,6.825,0,0,0,0,0,0,0,0,0,0
Montara FPSO,UNDEFINED,350-WF-71815-01F01,"7.40	",1,Internal,Internal Wall Loss,A,,3/05/2016,,Elbow Thickness,,,,,,,7693,,,,13001,"255,255,255,1",,5.537,8.3,8.3,-2.763,3.33699,-0.827993,-0.827993,,,,,,,,,,,,,,,,,,,,,,8.3,8.7,0,0,0,0,0,0,0,0,0,0
Montara FPSO,UNDEFINED,350-WF-71815-01F01,"7.41	",1,Internal,Internal Wall Loss,A,,3/05/2016,,Elbow Thickness,,,,,,,7694,,,,13001,"255,255,255,1",,5.08,7.7,7.7,-2.62,3.33699,-0.78514,-0.78514,,,,,,,,,,,,,,,,,,,,,,7.7,7.85,0,0,0,0,0,0,0,0,0,0
Montara FPSO,UNDEFINED,350-WF-71815-01F01,"7.42	",1,Internal,Internal Wall Loss,A,,6/05/2016,,Elbow Thickness,,,,,,,7695,,,,13001,"255,255,255,1",,5.537,5.5,5.5,0.0370002,3.34521,0.0110607,0.0110607,,,,,,,,,,,,,,,,,,,,,,5.5,6.375,0,0,0,0,0,0,0,0,0,0
Montara FPSO,UNDEFINED,350-WF-71815-01F01,"7.43	",1,Internal,Internal Wall Loss,A,,7/05/2016,,Elbow Thickness,,,,,,,7696,,,,13001,"255,255,255,1",,5.537,5,5,0.537,3.34795,0.160397,0.160397,,,,,,,,,,,,,,,,,,,,,,5,7.125,0,0,0,0,0,0,0,0,0,0
Montara FPSO,UNDEFINED,350-WF-71815-01F01,"7.44	",1,Internal,Internal Wall Loss,A,,31/05/2016,,Piping Thickness,,,,,,,7697,"No isometric drawing on system, Unable to confirm NWT, Pipe material class 3CS",,,13001,"255,255,255,1",,,5.2,5.2,,3.4137,,,,,,,,,,,,,,,,,,,,,,,,5.2,5.325,0,0,0,0,0,0,0,0,0,0
Montara FPSO,UNDEFINED,350-WF-71815-01F01,"7.5	",1,Internal,Internal Wall Loss,A,,21/05/2015,,Elbow Thickness,,,,,,,7658,,,,13001,"255,255,255,1",,7.137,6.8,6.8,0.337,2.38356,0.141385,0.141385,,,,,,,,,,,,,,,,,,,,,,6.8,6.9,0,0,0,0,0,0,0,0,0,0
Montara FPSO,UNDEFINED,350-WF-71815-01F01,"7.6	",1,Internal,Internal Wall Loss,A,,22/05/2015,,Piping Thickness,,,,,,,7659,,,,13001,"255,255,255,1",,5.537,6.6,6.6,-1.063,2.3863,-0.445459,-0.445459,,,,,,,,,,,,,,,,,,,,,,6.6,7.2,0,0,0,0,0,0,0,0,0,0
Montara FPSO,UNDEFINED,350-WF-71815-01F01,"7.7	",1,Internal,Internal Wall Loss,A,,22/05/2015,,Elbow Thickness,,,,,,,7660,,,,13001,"255,255,255,1",,6.35,6.1,6.1,0.25,2.3863,0.104765,0.104765,,,,,,,,,,,,,,,,,,,,,,6.1,6.2,0,0,0,0,0,0,0,0,0,0
Montara FPSO,UNDEFINED,350-WF-71815-01F01,"7.8	",1,Internal,Internal Wall Loss,A,,22/05/2015,,Elbow Thickness,,,,,,,7661,,,,13001,"255,255,255,1",,6.35,6,6,0.35,2.3863,0.14667,0.14667,,,,,,,,,,,,,,,,,,,,,,6,6.075,0,0,0,0,0,0,0,0,0,0
Montara FPSO,UNDEFINED,350-WF-71815-01F01,"7.9	",1,Internal,Internal Wall Loss,A,,23/05/2015,,Elbow Thickness,,,,,,,7662,"Cast fitting, reading taken on adjacent pipework",,,13001,"255,255,255,1",,7.137,6.9,6.9,0.237,2.38904,0.099203,0.099203,,,,,,,,,,,,,,,,,,,,,,6.9,7.025,0,0,0,0,0,0,0,0,0,0
Montara FPSO,UNDEFINED,350-WF-71815-01F01,70,1,Internal,Internal Wall Loss,A,,11/02/2016,,Piping Thickness,,,,,,,8234,,,,13001,"255,255,255,1",,21.412,19.2,19.2,2.212,3.11233,0.710722,0.710722,,,,,,,,,,,,,,,,,,,,,,19.2,19.5,1,0,0,0,0,0,0,0,0,0
Montara FPSO,UNDEFINED,350-WF-71815-01F01,70,2,Internal,Internal Wall Loss,A,,11/02/2016,,Piping Thickness,,,,,,,8235,,,,13001,"255,255,255,1",,21.412,19.2,19.2,0,0,,0.710722,,,,,,,,,,,,,,,,,,,,,,19.2,19.5,1,0,0,0,0,0,0,0,0,0
Montara FPSO,UNDEFINED,350-WF-71815-01F01,71,1,Internal,Internal Wall Loss,A,,11/02/2016,,Elbow Thickness,,,,,,,8236,,,,13001,"255,255,255,1",,21.412,18.2,18.2,3.212,3.11233,1.03202,1.03202,,,,,,,,,,,,,,,,,,,,,,18.2,19.25,2,0,0,0,0,0,0,0,0,0
Montara FPSO,UNDEFINED,350-WF-71815-01F01,71,2,Internal,Internal Wall Loss,A,,11/02/2016,,Elbow Thickness,,,,,,,8237,,,,13001,"255,255,255,1",,21.412,18.2,18.2,0,0,,1.03202,,,,,,,,,,,,,,,,,,,,,,18.2,19.25,2,0,0,0,0,0,0,0,0,0
Montara FPSO,UNDEFINED,350-WF-71815-01F01,72,1,Internal,Internal Wall Loss,A,,11/02/2016,,Piping Thickness,,,,,,,8238,,,,13001,"255,255,255,1",,21.412,18.2,18.2,3.212,3.11233,1.03202,1.03202,,,,,,,,,,,,,,,,,,,,,,18.2,19.1,2,0,0,0,0,0,0,0,0,0
Montara FPSO,UNDEFINED,350-WF-71815-01F01,72,2,Internal,Internal Wall Loss,A,,11/02/2016,,Piping Thickness,,,,,,,8239,,,,13001,"255,255,255,1",,21.412,18.2,18.2,0,0,,1.03202,,,,,,,,,,,,,,,,,,,,,,18.2,19.1,2,0,0,0,0,0,0,0,0,0
Montara FPSO,UNDEFINED,350-WF-71815-01F01,73,1,Internal,Internal Wall Loss,A,,11/02/2016,,Elbow Thickness,,,,,,,8240,,,,13001,"255,255,255,1",,21.412,19.5,19.5,1.912,3.11233,0.614331,0.614331,,,,,,,,,,,,,,,,,,,,,,19.5,20.4,0,0,0,0,0,0,0,0,0,0
Montara FPSO,UNDEFINED,350-WF-71815-01F01,73,2,Internal,Internal Wall Loss,A,,11/02/2016,,Elbow Thickness,,,,,,,8241,,,,13001,"255,255,255,1",,21.412,19.5,19.5,0,0,,0.614331,,,,,,,,,,,,,,,,,,,,,,19.5,20.4,0,0,0,0,0,0,0,0,0,0
Montara FPSO,UNDEFINED,350-WF-71815-01F01,74,1,Internal,Internal Wall Loss,A,,11/02/2016,,Elbow Thickness,,,,,,,8242,,,,13001,"255,255,255,1",,21.412,19.4,19.4,2.012,3.11233,0.646462,0.646462,,,,,,,,,,,,,,,,,,,,,,19.4,19.725,0,0,0,0,0,0,0,0,0,0
Montara FPSO,UNDEFINED,350-WF-71815-01F01,74,2,Internal,Internal Wall Loss,A,,11/02/2016,,Elbow Thickness,,,,,,,8243,,,,13001,"255,255,255,1",,21.412,19.4,19.4,0,0,,0.646462,,,,,,,,,,,,,,,,,,,,,,19.4,19.725,0,0,0,0,0,0,0,0,0,0
Montara FPSO,UNDEFINED,350-WF-71815-01F01,75,1,Internal,Internal Wall Loss,A,,11/02/2016,,Piping Thickness,,,,,,,8244,,,,13001,"255,255,255,1",,21.412,19.4,19.4,2.012,3.11233,0.646462,0.646462,,,,,,,,,,,,,,,,,,,,,,19.4,19.725,0,0,0,0,0,0,0,0,0,0
Montara FPSO,UNDEFINED,350-WF-71815-01F01,75,2,Internal,Internal Wall Loss,A,,11/02/2016,,Piping Thickness,,,,,,,8245,,,,13001,"255,255,255,1",,21.412,19.4,19.4,0,0,,0.646462,,,,,,,,,,,,,,,,,,,,,,19.4,19.725,0,0,0,0,0,0,0,0,0,0
Montara FPSO,UNDEFINED,350-WF-71815-01F01,76,1,Internal,Internal Wall Loss,A,,11/02/2016,,Piping Thickness,,,,,,,8246,,,,13001,"255,255,255,1",,21.412,19.1,19.1,2.312,3.11233,0.742852,0.742852,,,,,,,,,,,,,,,,,,,,,,19.1,19.675,1,0,0,0,0,0,0,0,0,0
Montara FPSO,UNDEFINED,350-WF-71815-01F01,76,2,Internal,Internal Wall Loss,A,,11/02/2016,,Piping Thickness,,,,,,,8247,,,,13001,"255,255,255,1",,21.412,19.1,19.1,0,0,,0.742852,,,,,,,,,,,,,,,,,,,,,,19.1,19.675,1,0,0,0,0,0,0,0,0,0
Montara FPSO,UNDEFINED,350-WF-71815-01F01,77,1,Internal,Internal Wall Loss,A,,11/02/2016,,Elbow Thickness,,,,,,,8248,,,,13001,"255,255,255,1",,6.35,6.9,6.9,-0.55,3.11233,-0.176717,-0.176717,,,,,,,,,,,,,,,,,,,,,,6.9,7.5,0,0,0,0,0,0,0,0,0,0
Montara FPSO,UNDEFINED,350-WF-71815-01F01,77,2,Internal,Internal Wall Loss,A,,11/02/2016,,Elbow Thickness,,,,,,,8249,,,,13001,"255,255,255,1",,6.35,6.9,6.9,0,0,,-0.176717,,,,,,,,,,,,,,,,,,,,,,6.9,7.5,0,0,0,0,0,0,0,0,0,0
Montara FPSO,UNDEFINED,350-WF-71815-01F01,78,1,Internal,Internal Wall Loss,A,,11/02/2016,,Elbow Thickness,,,,,,,8250,,,,13001,"255,255,255,1",,21.412,17.7,17.7,3.712,3.11233,1.19268,1.19268,,,,,,,,,,,,,,,,,,,,,,17.7,18.025,4,0,0,0,0,0,0,0,0,0
Montara FPSO,UNDEFINED,350-WF-71815-01F01,78,2,Internal,Internal Wall Loss,A,,11/02/2016,,Elbow Thickness,,,,,,,8251,,,,13001,"255,255,255,1",,21.412,17.7,17.7,0,0,,1.19268,,,,,,,,,,,,,,,,,,,,,,17.7,18.025,4,0,0,0,0,0,0,0,0,0
Montara FPSO,UNDEFINED,350-WF-71815-01F01,79,1,Internal,Internal Wall Loss,A,,11/02/2016,,Elbow Thickness,,,,,,,8252,,,,13001,"255,255,255,1",,21.412,18.7,18.7,2.712,3.11233,0.871373,0.871373,,,,,,,,,,,,,,,,,,,,,,18.7,19.05,3,0,0,0,0,0,0,0,0,0
Montara FPSO,UNDEFINED,350-WF-71815-01F01,79,2,Internal,Internal Wall Loss,A,,11/02/2016,,Elbow Thickness,,,,,,,8253,,,,13001,"255,255,255,1",,21.412,18.7,18.7,0,0,,0.871373,,,,,,,,,,,,,,,,,,,,,,18.7,19.05,3,0,0,0,0,0,0,0,0,0
Montara FPSO,UNDEFINED,350-WF-71815-01F01,8,1,Internal,Internal Wall Loss,A,,18/05/2015,,Elbow Thickness,,,,,,,7698,,,,13001,"255,255,255,1",,5.537,5.1,5.1,0.437,2.37534,0.183974,0.183974,,,,,,,,,,,,,,,,,,,,,,5.1,5.85,0,0,0,0,0,0,0,0,0,0
Montara FPSO,UNDEFINED,350-WF-71815-01F01,8,2,Internal,Internal Wall Loss,A,,22/05/2015,,Elbow Thickness,,,,,,,7704,,,,13001,"255,255,255,1",,5.537,5.7,5.7,-0.6,0.0109589,-54.75,-0.0683064,,,,,,,,,,,,,,,,,,,,,,5.7,5.975,0,0,0,0,0,0,0,0,0,0
Montara FPSO,UNDEFINED,350-WF-71815-01F01,8,3,Internal,Internal Wall Loss,A,,7/08/2015,,Elbow Thickness,,,,,,,7715,Material class on iso marked as 1SS,,,13001,"255,255,255,1",,5.537,5.2,5.2,0.5,0.210959,2.37013,0.129752,,,,,,,,,,,,,,,,,,,,,,5.2,5.525,0,0,0,0,0,0,0,0,0,0
Montara FPSO,UNDEFINED,350-WF-71815-01F01,8,4,Internal,Internal Wall Loss,A,,3/09/2015,,Elbow Thickness,,,,,,,7719,,,,13001,"255,255,255,1",,5.537,6.3,6.3,-1.1,0.0739726,-14.8704,-0.285636,,,,,,,,,,,,,,,,,,,,,,6.3,7.25,0,0,0,0,0,0,0,0,0,0
Montara FPSO,UNDEFINED,350-WF-71815-01F01,8,5,Internal,Internal Wall Loss,A,,4/09/2015,,Elbow Thickness,,,,,,,7721,,,,13001,"255,255,255,1",,5.537,5.7,5.7,0.6,0.00273973,219,-0.0609579,,,,,,,,,,,,,,,,,,,,,,5.7,6.525,0,0,0,0,0,0,0,0,0,0
Montara FPSO,UNDEFINED,350-WF-71815-01F01,8,6,Internal,Internal Wall Loss,A,,3/05/2016,,Elbow Thickness,,,,,,,7730,,,,13001,"255,255,255,1",,5.537,8.5,8.5,-2.8,0.663014,-4.22314,-0.887927,,,,,,,,,,,,,,,,,,,,,,8.5,9,0,0,0,0,0,0,0,0,0,0
Montara FPSO,UNDEFINED,350-WF-71815-01F01,8,7,Internal,Internal Wall Loss,A,,6/05/2016,,Elbow Thickness,,,,,,,7731,,,,13001,"255,255,255,1",,5.537,6.7,6.7,1.8,0.00821918,219,-0.347662,,,,,,,,,,,,,,,,,,,,,,6.7,7.275,0,0,0,0,0,0,0,0,0,0
Montara FPSO,UNDEFINED,350-WF-71815-01F01,8,8,Internal,Internal Wall Loss,A,,7/05/2016,,Elbow Thickness,,,,,,,7732,,,,13001,"255,255,255,1",,5.537,4.3,4.3,2.4,0.00273973,876,0.36948,,,,,,,,,,,,,,,,,,,,,,4.3,4.85,2,1,0,0,0,0,0,0,0,0
Montara FPSO,UNDEFINED,350-WF-71815-01F01,8,9,Internal,Internal Wall Loss,A,,31/05/2016,,Elbow Thickness,,,,,,,7733,"No isometric drawing on system, Unable to confirm NWT, Pipe material class 3CS",,,13001,"255,255,255,1",,,5.5,5.5,-1.2,0.0657534,-18.25,,,,,,,,,,,,,,,,,,,,,,,5.5,5.85,0,0,0,0,0,0,0,0,0,0
Montara FPSO,UNDEFINED,350-WF-71815-01F01,"8.1	",1,Internal,Internal Wall Loss,A,,20/05/2015,,Piping Thickness,,,,,,,7699,,,,13001,"255,255,255,1",,5.537,5.2,5.2,0.337,2.38082,0.141548,0.141548,,,,,,,,,,,,,,,,,,,,,,5.2,5.4,0,0,0,0,0,0,0,0,0,0
Montara FPSO,UNDEFINED,350-WF-71815-01F01,"8.10	",1,Internal,Internal Wall Loss,A,,27/06/2015,,Elbow Thickness,,,,,,,7709,,,,13001,"255,255,255,1",,7.62,7.7,7.7,-0.0799999,2.48493,-0.032194,-0.032194,,,,,,,,,,,,,,,,,,,,,,7.7,8.35,0,0,0,0,0,0,0,0,0,0
Montara FPSO,UNDEFINED,350-WF-71815-01F01,"8.11	",1,Internal,Internal Wall Loss,A,,27/06/2015,,Piping Thickness,,,,,,,7710,,,,13001,"255,255,255,1",,5.537,4.8,4.8,0.737,2.48493,0.296588,0.296588,,,,,,,,,,,,,,,,,,,,,,4.8,4.95,2,0,0,0,0,0,0,0,0,0
Montara FPSO,UNDEFINED,350-WF-71815-01F01,"8.12	",1,Internal,Internal Wall Loss,A,,4/07/2015,,Piping Thickness,,,,,,,7711,,,,13001,"255,255,255,1",,5.537,5.2,5.2,0.337,2.50411,0.134579,0.134579,,,,,,,,,,,,,,,,,,,,,,5.2,5.775,0,0,0,0,0,0,0,0,0,0
Montara FPSO,UNDEFINED,350-WF-71815-01F01,"8.13	",1,Internal,Internal Wall Loss,A,,4/07/2015,,Elbow Thickness,,,,,,,7712,"Cast fitting, reading taken adjacent to fitting",,,13001,"255,255,255,1",,6.35,6,6,0.35,2.50411,0.13977,0.13977,,,,,,,,,,,,,,,,,,,,,,6,6.125,0,0,0,0,0,0,0,0,0,0
Montara FPSO,UNDEFINED,350-WF-71815-01F01,"8.14	",1,Internal,Internal Wall Loss,A,,10/07/2015,,Piping Thickness,,,,,,,7713,,,,13001,"255,255,255,1",,5.537,5.4,5.4,0.137,2.52055,0.0543533,0.0543533,,,,,,,,,,,,,,,,,,,,,,5.4,5.925,0,0,0,0,0,0,0,0,0,0
Montara FPSO,UNDEFINED,350-WF-71815-01F01,"8.15	",1,Internal,Internal Wall Loss,A,,6/08/2015,,Elbow Thickness,,,,,,,7714,,,,13001,"255,255,255,1",,8.56,7.5,7.5,1.06,2.59452,0.408553,0.408553,,,,,,,,,,,,,,,,,,,,,,7.5,7.875,2,0,0,0,0,0,0,0,0,0
Montara FPSO,UNDEFINED,350-WF-71815-01F01,"8.16	",1,Internal,Internal Wall Loss,A,,8/08/2015,,Elbow Thickness,,,,,,,7716,Schedule not wrote on isometric drawing,,,13001,"255,255,255,1",,,7.3,7.3,,2.6,,,,,,,,,,,,,,,,,,,,,,,,7.3,7.75,0,0,0,0,0,0,0,0,0,0
Montara FPSO,UNDEFINED,350-WF-71815-01F01,"8.17	",1,Internal,Internal Wall Loss,A,,28/08/2015,,Elbow Thickness,,,,,,,7717,,,,13001,"255,255,255,1",,9.525,8.8,8.8,0.724999,2.65479,0.273091,0.273091,,,,,,,,,,,,,,,,,,,,,,8.8,9.825,0,0,0,0,0,0,0,0,0,0
Montara FPSO,UNDEFINED,350-WF-71815-01F01,"8.18	",1,Internal,Internal Wall Loss,A,,28/08/2015,,Elbow Thickness,,,,,,,7718,,,,13001,"255,255,255,1",,8.56,7.9,7.9,0.66,2.65479,0.248607,0.248607,,,,,,,,,,,,,,,,,,,,,,7.9,8.175,0,0,0,0,0,0,0,0,0,0
Montara FPSO,UNDEFINED,350-WF-71815-01F01,"8.19	",1,Internal,Internal Wall Loss,A,,3/09/2015,,Elbow Thickness,,,,,,,7720,,,,13001,"255,255,255,1",,5.08,5.7,5.7,-0.62,2.67123,-0.232103,-0.232103,,,,,,,,,,,,,,,,,,,,,,5.7,5.9,0,0,0,0,0,0,0,0,0,0
Montara FPSO,UNDEFINED,350-WF-71815-01F01,"8.2	",1,Internal,Internal Wall Loss,A,,20/05/2015,,Piping Thickness,,,,,,,7700,,,,13001,"255,255,255,1",,7.137,6.9,6.9,0.237,2.38082,0.0995454,0.0995454,,,,,,,,,,,,,,,,,,,,,,6.9,6.95,0,0,0,0,0,0,0,0,0,0
Montara FPSO,UNDEFINED,350-WF-71815-01F01,"8.20	",1,Internal,Internal Wall Loss,A,,10/09/2015,,Elbow Thickness,,,,,,,7722,,,,13001,"255,255,255,1",,7.62,7.7,7.7,-0.0799999,2.69041,-0.0297352,-0.0297352,,,,,,,,,,,,,,,,,,,,,,7.7,8.225,0,0,0,0,0,0,0,0,0,0
Montara FPSO,UNDEFINED,350-WF-71815-01F01,"8.21	",1,Internal,Internal Wall Loss,A,,11/02/2016,,Piping Thickness,,,,,,,7723,,,,13001,"255,255,255,1",,21.412,20.3,20.3,1.112,3.11233,0.357289,0.357289,,,,,,,,,,,,,,,,,,,,,,20.3,20.95,0,0,0,0,0,0,0,0,0,0
Montara FPSO,UNDEFINED,350-WF-71815-01F01,"8.22	",1,Internal,Internal Wall Loss,A,,11/02/2016,,Piping Thickness,,,,,,,7724,,,,13001,"255,255,255,1",,21.412,20.3,20.3,1.112,3.11233,0.357289,0.357289,,,,,,,,,,,,,,,,,,,,,,20.3,20.95,0,0,0,0,0,0,0,0,0,0
Montara FPSO,UNDEFINED,350-WF-71815-01F01,"8.23	",1,Internal,Internal Wall Loss,A,,16/02/2016,,Piping Thickness,,,,,,,7725,,,,13001,"255,255,255,1",,7.01,7.2,7.2,-0.19,3.12603,-0.0607799,-0.0607799,,,,,,,,,,,,,,,,,,,,,,7.2,8.45,0,0,0,0,0,0,0,0,0,0
Montara FPSO,UNDEFINED,350-WF-71815-01F01,"8.24	",1,Internal,Internal Wall Loss,A,,16/02/2016,,Elbow Thickness,,,,,,,7726,,,,13001,"255,255,255,1",,7.62,6.5,6.5,1.12,3.12603,0.358282,0.358282,,,,,,,,,,,,,,,,,,,,,,6.5,6.95,3,0,0,0,0,0,0,0,0,0
Montara FPSO,UNDEFINED,350-WF-71815-01F01,"8.25	",1,Internal,Internal Wall Loss,A,,28/02/2016,,Piping Thickness,,,,,,,7727,,,,13001,"255,255,255,1",,8.56,8.3,8.3,0.26,3.1589,0.0823071,0.0823071,,,,,,,,,,,,,,,,,,,,,,8.3,8.65,0,0,0,0,0,0,0,0,0,0
