Repository: Joshua-W-Adams/data-mapping

# data-mapping
Generic program enabling mapping of one data format to another

## Instructions

1. Install project dependencies as follows

```
Node v10.15.3
```

2. Clone repository to your system using the following command or git desktop.

```
git clone https://github.com/YOUR-USERNAME/YOUR-REPOSITORY
```

3. Install project

```
npm install
```

4. Update configuration data files

```
.\config\data\input.csv
.\config\data\oneToFewColumnMappings
.\config\data\oneToManyColumnMappings
.\config\data\oneToOneColumnMappings
.\config\data\tableFilters
.\config\data\tables
```

5. Update configuration .json file

```
.\config\config.json
```

6. Execute mapping procedure

```

File: config/montara_fpso_topsides_data/map/inspectionIdLookup.csv (part 44 of 59)
FACILITY_ID,LOOP_ID,EQUIPMENT_ID,CML_ID,INSPECTION_ID,STRATEGY_ID,DAMAGE_MECHANISM_ID,INSPECTION_STATUS,ACTION_STATUS,INSPECTION_DATE,INSPECTION_REPORT_NUMBER,CML_TYPE,SCOPE_COMMENTS,PRELIMINARY_RECOMMENDATIONS,INSPECTION_SCOPE,WORK_ORDER,INSPECTOR_NAME,INPECTION_COMPANY,PHOTO,INSPECTION_COMMENTS,EXACT_MATCH,CLOSEST_MATCH,ERROR_CODE,COLOUR_CODE,RESPONSIBLE_SYSTEM,NOMINAL_WALL_THICKNESS_MM,MANUAL_MIN_RWT,MIN_REMAINING_WALL_THICKNESS_MM,WALL_LOSS_MM,SERVICE_YEARS,CORROSION_RATE_SHORT_TERM_MM_YR,CORROSION_RATE_LONG_TERM_MM_YR,OPERATING_TEMPERATURE,COATING_CONDITION,INSULATION_CONDITION,INSULATION_TYPE,HEAT_TRACING,EXTERNAL_ENVIRONMENT,CUI_VALUE,PSV_ASSOC_EQUIP_HAZ_D_OR_E,PSV_CAN_OVER_PRESSURE,PSV_DESIGN_CASE,PSV_EQUIP_FAIL_REPORT_INCIDENT,PSV_COF,PSV_FAIL_TO_DANGER,PSV_NEW_APP_TYPE_SERVICE,PSV_FAIL_NOT_TO_DANGER,PSV_FAIL_LAST_THREE,PSV_POF,PSV_MAY_FAIL_IF_INTERVAL_INCREASED,PSV_INTVL_CHANGE_ALLOW,APPLIED_PSV_INSPECTION_INTERVAL,APPLIED_PSV_INSPECTION_INTERVAL_COMMENTS,GRID_MIN_RWT,AVERAGE_WT,COUNT_10_PERCENT_LOSS,COUNT_20_PERCENT_LOSS,COUNT_30_PERCENT_LOSS,COUNT_40_PERCENT_LOSS,COUNT_50_PERCENT_LOSS,COUNT_60_PERCENT_LOSS,COUNT_70_PERCENT_LOSS,COUNT_80_PERCENT_LOSS,COUNT_90_PERCENT_LOSS,COUNT_100_PERCENT_LOSS
Montara FPSO,UNDEFINED,350-WF-71815-01F01,"8.26	",1,Internal,Internal Wall Loss,A,,1/03/2016,,Piping Thickness,,,,,,,7728,,,,13001,"255,255,255,1",,8.56,6.3,6.3,2.26,3.16438,0.714199,0.714199,,,,,,,,,,,,,,,,,,,,,,6.3,6.875,4,2,0,0,0,0,0,0,0,0
Montara FPSO,UNDEFINED,350-WF-71815-01F01,"8.27	",1,Internal,Internal Wall Loss,A,,5/03/2016,,Elbow Thickness,,,,,,,7729,,,,13001,"255,255,255,1",,7.62,8.6,8.6,-0.98,3.17534,-0.308628,-0.308628,,,,,,,,,,,,,,,,,,,,,,8.6,9.325,0,0,0,0,0,0,0,0,0,0
Montara FPSO,UNDEFINED,350-WF-71815-01F01,"8.3	",1,Internal,Internal Wall Loss,A,,21/05/2015,,Elbow Thickness,,,,,,,7701,,,,13001,"255,255,255,1",,7.137,6.3,6.3,0.837,2.38356,0.351155,0.351155,,,,,,,,,,,,,,,,,,,,,,6.3,6.75,1,0,0,0,0,0,0,0,0,0
Montara FPSO,UNDEFINED,350-WF-71815-01F01,"8.4	",1,Internal,Internal Wall Loss,A,,21/05/2015,,Piping Thickness,,,,,,,7702,,,,13001,"255,255,255,1",,6.35,5.3,5.3,1.05,2.38356,0.440517,0.440517,,,,,,,,,,,,,,,,,,,,,,5.3,5.475,3,0,0,0,0,0,0,0,0,0
Montara FPSO,UNDEFINED,350-WF-71815-01F01,"8.5	",1,Internal,Internal Wall Loss,A,,21/05/2015,,Piping Thickness,,,,,,,7703,,,,13001,"255,255,255,1",,7.137,6.8,6.8,0.337,2.38356,0.141385,0.141385,,,,,,,,,,,,,,,,,,,,,,6.8,6.9,0,0,0,0,0,0,0,0,0,0
Montara FPSO,UNDEFINED,350-WF-71815-01F01,"8.6	",1,Internal,Internal Wall Loss,A,,23/05/2015,,Piping Thickness,,,,,,,7705,,,,13001,"255,255,255,1",,6.02,5.5,5.5,0.52,2.38904,0.217661,0.217661,,,,,,,,,,,,,,,,,,,,,,5.5,5.9,0,0,0,0,0,0,0,0,0,0
Montara FPSO,UNDEFINED,350-WF-71815-01F01,"8.7	",1,Internal,Internal Wall Loss,A,,23/05/2015,,Elbow Thickness,,,,,,,7706,"Cast fitting, reading taken on adjacent pipework",,,13001,"255,255,255,1",,7.137,6.2,6.2,0.937,2.38904,0.392208,0.392208,,,,,,,,,,,,,,,,,,,,,,6.2,6.65,1,0,0,0,0,0,0,0,0,0
Montara FPSO,UNDEFINED,350-WF-71815-01F01,"8.8	",1,Internal,Internal Wall Loss,A,,10/06/2015,,Elbow Thickness,,,,,,,7707,,,,13001,"255,255,255,1",,7.01,5,5,2.01,2.43836,0.824326,0.824326,,,,,,,,,,,,,,,,,,,,,,5,6.375,2,1,0,0,0,0,0,0,0,0
Montara FPSO,UNDEFINED,350-WF-71815-01F01,"8.9	",1,Internal,Internal Wall Loss,A,,19/06/2015,,Elbow Thickness,,,,,,,7708,,,,13001,"255,255,255,1",,8.56,8.1,8.1,0.46,2.46301,0.186763,0.186763,,,,,,,,,,,,,,,,,,,,,,8.1,8.625,0,0,0,0,0,0,0,0,0,0
Montara FPSO,UNDEFINED,350-WF-71815-01F01,80,1,Internal,Internal Wall Loss,A,,11/02/2016,,Elbow Thickness,,,,,,,8254,,,,13001,"255,255,255,1",,5.537,6.5,6.5,-0.963,3.11233,-0.309415,-0.309415,,,,,,,,,,,,,,,,,,,,,,6.5,7.8,0,0,0,0,0,0,0,0,0,0
Montara FPSO,UNDEFINED,350-WF-71815-01F01,80,2,Internal,Internal Wall Loss,A,,11/02/2016,,Elbow Thickness,,,,,,,8255,,,,13001,"255,255,255,1",,5.537,6.5,6.5,0,0,,-0.309415,,,,,,,,,,,,,,,,,,,,,,6.5,7.8,0,0,0,0,0,0,0,0,0,0
Montara FPSO,UNDEFINED,350-WF-71815-01F01,81,1,Internal,Internal Wall Loss,A,,11/02/2016,,Elbow Thickness,,,,,,,8256,,,,13001,"255,255,255,1",,19.05,6.9,6.9,12.15,3.11233,3.90383,3.90383,,,,,,,,,,,,,,,,,,,,,,6.9,7.825,4,4,4,4,4,2,0,0,0,0
Montara FPSO,UNDEFINED,350-WF-71815-01F01,81,2,Internal,Internal Wall Loss,A,,11/02/2016,,Elbow Thickness,,,,,,,8257,,,,13001,"255,255,255,1",,19.05,6.9,6.9,0,0,,3.90383,,,,,,,,,,,,,,,,,,,,,,6.9,7.825,4,4,4,4,4,2,0,0,0,0
Montara FPSO,UNDEFINED,350-WF-71815-01F01,82,1,Internal,Internal Wall Loss,A,,11/02/2016,,Elbow Thickness,,,,,,,8258,,,,13001,"255,255,255,1",,19.05,7.4,7.4,11.65,3.11233,3.74318,3.74318,,,,,,,,,,,,,,,,,,,,,,7.4,8.15,4,4,4,4,4,1,0,0,0,0
Montara FPSO,UNDEFINED,350-WF-71815-01F01,82,2,Internal,Internal Wall Loss,A,,11/02/2016,,Elbow Thickness,,,,,,,8259,,,,13001,"255,255,255,1",,19.05,7.4,7.4,0,0,,3.74318,,,,,,,,,,,,,,,,,,,,,,7.4,8.15,4,4,4,4,4,1,0,0,0,0
Montara FPSO,UNDEFINED,350-WF-71815-01F01,83,1,Internal,Internal Wall Loss,A,,11/02/2016,,Elbow Thickness,,,,,,,8260,,,,13001,"255,255,255,1",,19.05,7.5,7.5,11.55,3.11233,3.71105,3.71105,,,,,,,,,,,,,,,,,,,,,,7.5,8.425,4,4,4,4,4,1,0,0,0,0
Montara FPSO,UNDEFINED,350-WF-71815-01F01,83,2,Internal,Internal Wall Loss,A,,11/02/2016,,Elbow Thickness,,,,,,,8261,,,,13001,"255,255,255,1",,19.05,7.5,7.5,0,0,,3.71105,,,,,,,,,,,,,,,,,,,,,,7.5,8.425,4,4,4,4,4,1,0,0,0,0
Montara FPSO,UNDEFINED,350-WF-71815-01F01,84,1,Internal,Internal Wall Loss,A,,11/02/2016,,Elbow Thickness,,,,,,,8262,,,,13001,"255,255,255,1",,19.05,6.6,6.6,12.45,3.11233,4.00022,4.00022,,,,,,,,,,,,,,,,,,,,,,6.6,8,4,4,4,4,4,2,0,0,0,0
Montara FPSO,UNDEFINED,350-WF-71815-01F01,84,2,Internal,Internal Wall Loss,A,,11/02/2016,,Elbow Thickness,,,,,,,8263,,,,13001,"255,255,255,1",,19.05,6.6,6.6,0,0,,4.00022,,,,,,,,,,,,,,,,,,,,,,6.6,8,4,4,4,4,4,2,0,0,0,0
Montara FPSO,UNDEFINED,350-WF-71815-01F01,85,1,Internal,Internal Wall Loss,A,,11/02/2016,,Piping Thickness,,,,,,,8264,,,,13001,"255,255,255,1",,19.05,18.5,18.5,0.549999,3.11233,0.176716,0.176716,,,,,,,,,,,,,,,,,,,,,,18.5,18.85,0,0,0,0,0,0,0,0,0,0
Montara FPSO,UNDEFINED,350-WF-71815-01F01,85,2,Internal,Internal Wall Loss,A,,11/02/2016,,Piping Thickness,,,,,,,8265,,,,13001,"255,255,255,1",,19.05,18.5,18.5,0,0,,0.176716,,,,,,,,,,,,,,,,,,,,,,18.5,18.85,0,0,0,0,0,0,0,0,0,0
Montara FPSO,UNDEFINED,350-WF-71815-01F01,86,1,Internal,Internal Wall Loss,A,,11/02/2016,,Elbow Thickness,,,,,,,8266,,,,13001,"255,255,255,1",,19.05,17.5,17.5,1.55,3.11233,0.498019,0.498019,,,,,,,,,,,,,,,,,,,,,,17.5,20.25,0,0,0,0,0,0,0,0,0,0
Montara FPSO,UNDEFINED,350-WF-71815-01F01,86,2,Internal,Internal Wall Loss,A,,11/02/2016,,Elbow Thickness,,,,,,,8267,,,,13001,"255,255,255,1",,19.05,17.5,17.5,0,0,,0.498019,,,,,,,,,,,,,,,,,,,,,,17.5,20.25,0,0,0,0,0,0,0,0,0,0
Montara FPSO,UNDEFINED,350-WF-71815-01F01,87,1,Internal,Internal Wall Loss,A,,11/02/2016,,Elbow Thickness,,,,,,,8268,,,,13001,"255,255,255,1",,19.05,19.5,19.5,-0.450001,3.11233,-0.144587,-0.144587,,,,,,,,,,,,,,,,,,,,,,19.5,19.775,0,0,0,0,0,0,0,0,0,0
Montara FPSO,UNDEFINED,350-WF-71815-01F01,87,2,Internal,Internal Wall Loss,A,,11/02/2016,,Elbow Thickness,,,,,,,8269,,,,13001,"255,255,255,1",,19.05,19.5,19.5,0,0,,-0.144587,,,,,,,,,,,,,,,,,,,,,,19.5,19.775,0,0,0,0,0,0,0,0,0,0
Montara FPSO,UNDEFINED,350-WF-71815-01F01,88,1,Internal,Internal Wall Loss,A,,11/02/2016,,Elbow Thickness,,,,,,,8270,,,,13001,"255,255,255,1",,19.05,19.5,19.5,-0.450001,3.11233,-0.144587,-0.144587,,,,,,,,,,,,,,,,,,,,,,19.5,19.925,0,0,0,0,0,0,0,0,0,0
Montara FPSO,UNDEFINED,350-WF-71815-01F01,88,2,Internal,Internal Wall Loss,A,,11/02/2016,,Elbow Thickness,,,,,,,8271,,,,13001,"255,255,255,1",,19.05,19.5,19.5,0,0,,-0.144587,,,,,,,,,,,,,,,,,,,,,,19.5,19.925,0,0,0,0,0,0,0,0,0,0
Montara FPSO,UNDEFINED,350-WF-71815-01F01,89,1,Internal,Internal Wall Loss,A,,11/02/2016,,Piping Thickness,,,,,,,8272,,,,13001,"255,255,255,1",,19.05,19.5,19.5,-0.450001,3.11233,-0.144587,-0.144587,,,,,,,,,,,,,,,,,,,,,,19.5,20.225,0,0,0,0,0,0,0,0,0,0
Montara FPSO,UNDEFINED,350-WF-71815-01F01,89,2,Internal,Internal Wall Loss,A,,11/02/2016,,Piping Thickness,,,,,,,8273,,,,13001,"255,255,255,1",,19.05,19.5,19.5,0,0,,-0.144587,,,,,,,,,,,,,,,,,,,,,,19.5,20.225,0,0,0,0,0,0,0,0,0,0
Montara FPSO,UNDEFINED,350-WF-71815-01F01,9,1,Internal,Internal Wall Loss,A,,18/05/2015,,Elbow Thickness,,,,,,,7734,,,,13001,"255,255,255,1",,5.537,5.4,5.4,0.137,2.37534,0.0576759,0.0576759,,,,,,,,,,,,,,,,,,,,,,5.4,6,0,0,0,0,0,0,0,0,0,0
Montara FPSO,UNDEFINED,350-WF-71815-01F01,9,2,Internal,Internal Wall Loss,A,,20/05/2015,,Elbow Thickness,,,,,,,7735,,,,13001,"255,255,255,1",,5.537,5.9,5.9,-0.5,0.00547945,-91.25,-0.152468,,,,,,,,,,,,,,,,,,,,,,5.9,6.175,0,0,0,0,0,0,0,0,0,0
Montara FPSO,UNDEFINED,350-WF-71815-01F01,9,3,Internal,Internal Wall Loss,A,,22/05/2015,,Elbow Thickness,,,,,,,7740,,,,13001,"255,255,255,1",,5.537,5,5,0.9,0.00547945,164.25,0.225035,,,,,,,,,,,,,,,,,,,,,,5,5.55,0,0,0,0,0,0,0,0,0,0
Montara FPSO,UNDEFINED,350-WF-71815-01F01,9,4,Internal,Internal Wall Loss,A,,10/07/2015,,Elbow Thickness,,,,,,,7751,,,,13001,"255,255,255,1",,5.537,5,5,0,0.134247,0,0.213049,,,,,,,,,,,,,,,,,,,,,,5,5.35,0,0,0,0,0,0,0,0,0,0
Montara FPSO,UNDEFINED,350-WF-71815-01F01,9,5,Internal,Internal Wall Loss,A,,7/08/2015,,Elbow Thickness,,,,,,,7753,Material class on iso marked as 1SS,,,13001,"255,255,255,1",,5.537,5.3,5.3,-0.3,0.0767123,-3.91072,0.09125,,,,,,,,,,,,,,,,,,,,,,5.3,5.625,0,0,0,0,0,0,0,0,0,0
Montara FPSO,UNDEFINED,350-WF-71815-01F01,9,6,Internal,Internal Wall Loss,A,,3/09/2015,,Elbow Thickness,,,,,,,7759,,,,13001,"255,255,255,1",,5.537,6,6,-0.7,0.0739726,-9.46296,-0.173328,,,,,,,,,,,,,,,,,,,,,,6,7.15,0,0,0,0,0,0,0,0,0,0
Montara FPSO,UNDEFINED,350-WF-71815-01F01,9,7,Internal,Internal Wall Loss,A,,28/02/2016,,Elbow Thickness,,,,,,,7766,,,,13001,"255,255,255,1",,5.537,6.7,6.7,-0.7,0.487671,-1.43539,-0.368166,,,,,,,,,,,,,,,,,,,,,,6.7,6.95,0,0,0,0,0,0,0,0,0,0
Montara FPSO,UNDEFINED,350-WF-71815-01F01,9,8,Internal,Internal Wall Loss,A,,31/05/2016,,Elbow Thickness,,,,,,,7767,"No isometric drawing on system, Unable to confirm NWT, Pipe material class 3CS",,,13001,"255,255,255,1",,,5.6,5.6,1.1,0.254795,4.3172,,,,,,,,,,,,,,,,,,,,,,,5.6,5.775,0,0,0,0,0,0,0,0,0,0
Montara FPSO,UNDEFINED,350-WF-71815-01F01,"9.1	",1,Internal,Internal Wall Loss,A,,20/05/2015,,Piping Thickness,,,,,,,7736,,,,13001,"255,255,255,1",,7.137,7,7,0.137,2.38082,0.0575432,0.0575432,,,,,,,,,,,,,,,,,,,,,,7,7.075,0,0,0,0,0,0,0,0,0,0
Montara FPSO,UNDEFINED,350-WF-71815-01F01,"9.10	",1,Internal,Internal Wall Loss,A,,19/06/2015,,Piping Thickness,,,,,,,7746,,,,13001,"255,255,255,1",,8.56,7.9,7.9,0.66,2.46301,0.267965,0.267965,,,,,,,,,,,,,,,,,,,,,,7.9,8.7,0,0,0,0,0,0,0,0,0,0
Montara FPSO,UNDEFINED,350-WF-71815-01F01,"9.11	",1,Internal,Internal Wall Loss,A,,25/06/2015,,Elbow Thickness,,,,,,,7747,,,,13001,"255,255,255,1",,8.56,8.6,8.6,-0.04,2.47945,-0.0161326,-0.0161326,,,,,,,,,,,,,,,,,,,,,,8.6,9.125,0,0,0,0,0,0,0,0,0,0
Montara FPSO,UNDEFINED,350-WF-71815-01F01,"9.12	",1,Internal,Internal Wall Loss,A,,27/06/2015,,Piping Thickness,,,,,,,7748,,,,13001,"255,255,255,1",,5.537,7,7,-1.463,2.48493,-0.588749,-0.588749,,,,,,,,,,,,,,,,,,,,,,7,7.375,0,0,0,0,0,0,0,0,0,0
Montara FPSO,UNDEFINED,350-WF-71815-01F01,"9.13	",1,Internal,Internal Wall Loss,A,,27/06/2015,,Elbow Thickness,,,,,,,7749,,,,13001,"255,255,255,1",,7.62,7.4,7.4,0.22,2.48493,0.0885335,0.0885335,,,,,,,,,,,,,,,,,,,,,,7.4,7.775,0,0,0,0,0,0,0,0,0,0
Montara FPSO,UNDEFINED,350-WF-71815-01F01,"9.14	",1,Internal,Internal Wall Loss,A,,4/07/2015,,Piping Thickness,,,,,,,7750,,,,13001,"255,255,255,1",,5.537,5.3,5.3,0.237,2.50411,0.0946444,0.0946444,,,,,,,,,,,,,,,,,,,,,,5.3,5.625,0,0,0,0,0,0,0,0,0,0
Montara FPSO,UNDEFINED,350-WF-71815-01F01,"9.15	",1,Internal,Internal Wall Loss,A,,6/08/2015,,Elbow Thickness,,,,,,,7752,,,,13001,"255,255,255,1",,8.56,8.3,8.3,0.26,2.59452,0.100211,0.100211,,,,,,,,,,,,,,,,,,,,,,8.3,8.775,0,0,0,0,0,0,0,0,0,0
Montara FPSO,UNDEFINED,350-WF-71815-01F01,"9.16	",1,Internal,Internal Wall Loss,A,,8/08/2015,,Elbow Thickness,,,,,,,7754,Schedule not wrote on isometric drawing,,,13001,"255,255,255,1",,,7.5,7.5,,2.6,,,,,,,,,,,,,,,,,,,,,,,,7.5,7.85,0,0,0,0,0,0,0,0,0,0
Montara FPSO,UNDEFINED,350-WF-71815-01F01,"9.17	",1,Internal,Internal Wall Loss,A,,27/08/2015,,Elbow Thickness,,,,,,,7755,,,,13001,"255,255,255,1",,7.01,6.6,6.6,0.41,2.65205,0.154597,0.154597,,,,,,,,,,,,,,,,,,,,,,6.6,7.725,0,0,0,0,0,0,0,0,0,0
Montara FPSO,UNDEFINED,350-WF-71815-01F01,"9.18	",1,Internal,Internal Wall Loss,A,,28/08/2015,,Elbow Thickness,,,,,,,7756,,,,13001,"255,255,255,1",,8.56,7.6,7.6,0.960001,2.65479,0.36161,0.36161,,,,,,,,,,,,,,,,,,,,,,7.6,8.25,1,0,0,0,0,0,0,0,0,0
Montara FPSO,UNDEFINED,350-WF-71815-01F01,"9.19	",1,Internal,Internal Wall Loss,A,,28/08/2015,,Elbow Thickness,,,,,,,7757,,,,13001,"255,255,255,1",,8.56,8.4,8.4,0.160001,2.65479,0.0602686,0.0602686,,,,,,,,,,,,,,,,,,,,,,8.4,9.025,0,0,0,0,0,0,0,0,0,0
Montara FPSO,UNDEFINED,350-WF-71815-01F01,"9.2	",1,Internal,Internal Wall Loss,A,,21/05/2015,,Piping Thickness,,,,,,,7737,,,,13001,"255,255,255,1",,6.35,5.3,5.3,1.05,2.38356,0.440517,0.440517,,,,,,,,,,,,,,,,,,,,,,5.3,5.7,1,0,0,0,0,0,0,0,0,0
Montara FPSO,UNDEFINED,350-WF-71815-01F01,"9.20	",1,Internal,Internal Wall Loss,A,,28/08/2015,,Elbow Thickness,,,,,,,7758,,,,13001,"255,255,255,1",,8.56,7.6,7.6,0.960001,2.65479,0.36161,0.36161,,,,,,,,,,,,,,,,,,,,,,7.6,8.05,1,0,0,0,0,0,0,0,0,0
Montara FPSO,UNDEFINED,350-WF-71815-01F01,"9.21	",1,Internal,Internal Wall Loss,A,,10/09/2015,,Elbow Thickness,,,,,,,7760,,,,13001,"255,255,255,1",,7.62,7.3,7.3,0.32,2.69041,0.118941,0.118941,,,,,,,,,,,,,,,,,,,,,,7.3,8,0,0,0,0,0,0,0,0,0,0
Montara FPSO,UNDEFINED,350-WF-71815-01F01,"9.22	",1,Internal,Internal Wall Loss,A,,11/09/2015,,Elbow Thickness,,,,,,,7761,,,,13001,"255,255,255,1",,5.08,4.4,4.4,0.68,2.69315,0.252492,0.252492,,,,,,,,,,,,,,,,,,,,,,4.4,5.125,1,0,0,0,0,0,0,0,0,0
Montara FPSO,UNDEFINED,350-WF-71815-01F01,"9.23	",1,Internal,Internal Wall Loss,A,,11/02/2016,,Piping Thickness,,,,,,,7762,,,,13001,"255,255,255,1",,21.412,20.4,20.4,1.012,3.11233,0.325159,0.325159,,,,,,,,,,,,,,,,,,,,,,20.4,21.05,0,0,0,0,0,0,0,0,0,0
Montara FPSO,UNDEFINED,350-WF-71815-01F01,"9.24	",1,Internal,Internal Wall Loss,A,,11/02/2016,,Piping Thickness,,,,,,,7763,,,,13001,"255,255,255,1",,21.412,20.4,20.4,1.012,3.11233,0.325159,0.325159,,,,,,,,,,,,,,,,,,,,,,20.4,21.05,0,0,0,0,0,0,0,0,0,0
Montara FPSO,UNDEFINED,350-WF-71815-01F01,"9.25	",1,Internal,Internal Wall Loss,A,,16/02/2016,,Elbow Thickness,,,,,,,7764,,,,13001,"255,255,255,1",,7.62,6.7,6.7,0.92,3.12603,0.294303,0.294303,,,,,,,,,,,,,,,,,,,,,,6.7,7.05,3,0,0,0,0,0,0,0,0,0
Montara FPSO,UNDEFINED,350-WF-71815-01F01,"9.26	",1,Internal,Internal Wall Loss,A,,22/02/2016,,Elbow Thickness,,,,,,,7765,,,,13001,"255,255,255,1",,15.088,5.6,5.6,9.488,3.14247,3.01929,3.01929,,,,,,,,,,,,,,,,,,,,,,5.6,6.475,4,4,4,4,4,1,0,0,0,0
Montara FPSO,UNDEFINED,350-WF-71815-01F01,"9.3	",1,Internal,Internal Wall Loss,A,,21/05/2015,,Piping Thickness,,,,,,,7738,,,,13001,"255,255,255,1",,7.137,6.5,6.5,0.637,2.38356,0.267247,0.267247,,,,,,,,,,,,,,,,,,,,,,6.5,6.75,0,0,0,0,0,0,0,0,0,0
Montara FPSO,UNDEFINED,350-WF-71815-01F01,"9.4	",1,Internal,Internal Wall Loss,A,,21/05/2015,,Piping Thickness,,,,,,,7739,,,,13001,"255,255,255,1",,7.137,6.9,6.9,0.237,2.38356,0.099431,0.099431,,,,,,,,,,,,,,,,,,,,,,6.9,6.95,0,0,0,0,0,0,0,0,0,0
Montara FPSO,UNDEFINED,350-WF-71815-01F01,"9.5	",1,Internal,Internal Wall Loss,A,,22/05/2015,,Elbow Thickness,,,,,,,7741,,,,13001,"255,255,255,1",,6.35,6.2,6.2,0.15,2.3863,0.0628588,0.0628588,,,,,,,,,,,,,,,,,,,,,,6.2,6.5,0,0,0,0,0,0,0,0,0,0
Montara FPSO,UNDEFINED,350-WF-71815-01F01,"9.6	",1,Internal,Internal Wall Loss,A,,23/05/2015,,Piping Thickness,,,,,,,7742,,,,13001,"255,255,255,1",,6.02,4.9,4.9,1.12,2.38904,0.468807,0.468807,,,,,,,,,,,,,,,,,,,,,,4.9,5.475,1,0,0,0,0,0,0,0,0,0
Montara FPSO,UNDEFINED,350-WF-71815-01F01,"9.7	",1,Internal,Internal Wall Loss,A,,23/05/2015,,Elbow Thickness,,,,,,,7743,"Cast fitting, reading taken on adjacent pipework",,,13001,"255,255,255,1",,7.137,4.8,4.8,2.337,2.38904,0.978217,0.978217,,,,,,,,,,,,,,,,,,,,,,4.8,4.9,4,4,3,0,0,0,0,0,0,0
Montara FPSO,UNDEFINED,350-WF-71815-01F01,"9.8	",1,Internal,Internal Wall Loss,A,,7/06/2015,,Elbow Thickness,,,,,,,7744,,,,13001,"255,255,255,1",,7.112,6.6,6.6,0.512,2.43014,0.210688,0.210688,,,,,,,,,,,,,,,,,,,,,,6.6,7.5,0,0,0,0,0,0,0,0,0,0
Montara FPSO,UNDEFINED,350-WF-71815-01F01,"9.9	",1,Internal,Internal Wall Loss,A,,10/06/2015,,Elbow Thickness,,,,,,,7745,,,,13001,"255,255,255,1",,7.01,5,5,2.01,2.43836,0.824326,0.824326,,,,,,,,,,,,,,,,,,,,,,5,5.975,2,1,0,0,0,0,0,0,0,0
Montara FPSO,UNDEFINED,350-WF-71815-01F01,90,1,Internal,Internal Wall Loss,A,,11/02/2016,,Elbow Thickness,,,,,,,8274,,,,13001,"255,255,255,1",,19.05,19.5,19.5,-0.450001,3.11233,-0.144587,-0.144587,,,,,,,,,,,,,,,,,,,,,,19.5,20.575,0,0,0,0,0,0,0,0,0,0
Montara FPSO,UNDEFINED,350-WF-71815-01F01,90,2,Internal,Internal Wall Loss,A,,11/02/2016,,Elbow Thickness,,,,,,,8275,,,,13001,"255,255,255,1",,19.05,19.5,19.5,0,0,,-0.144587,,,,,,,,,,,,,,,,,,,,,,19.5,20.575,0,0,0,0,0,0,0,0,0,0
Montara FPSO,UNDEFINED,350-WF-71815-01F01,91,1,Internal,Internal Wall Loss,A,,11/02/2016,,Piping Thickness,,,,,,,8276,,,,13001,"255,255,255,1",,19.05,19.6,19.6,-0.550001,3.11233,-0.176717,-0.176717,,,,,,,,,,,,,,,,,,,,,,19.6,19.875,0,0,0,0,0,0,0,0,0,0
Montara FPSO,UNDEFINED,350-WF-71815-01F01,91,2,Internal,Internal Wall Loss,A,,11/02/2016,,Piping Thickness,,,,,,,8277,,,,13001,"255,255,255,1",,19.05,19.6,19.6,0,0,,-0.176717,,,,,,,,,,,,,,,,,,,,,,19.6,19.875,0,0,0,0,0,0,0,0,0,0
Montara FPSO,UNDEFINED,350-WF-71815-01F01,92,1,Internal,Internal Wall Loss,A,,11/02/2016,,Piping Thickness,,,,,,,8278,,,,13001,"255,255,255,1",,19.05,17.9,17.9,1.15,3.11233,0.369498,0.369498,,,,,,,,,,,,,,,,,,,,,,17.9,18.75,0,0,0,0,0,0,0,0,0,0
Montara FPSO,UNDEFINED,350-WF-71815-01F01,92,2,Internal,Internal Wall Loss,A,,11/02/2016,,Piping Thickness,,,,,,,8279,,,,13001,"255,255,255,1",,19.05,17.9,17.9,0,0,,0.369498,,,,,,,,,,,,,,,,,,,,,,17.9,18.75,0,0,0,0,0,0,0,0,0,0
Montara FPSO,UNDEFINED,350-WF-71815-01F01,93,1,Internal,Internal Wall Loss,A,,11/02/2016,,Elbow Thickness,,,,,,,8280,,,,13001,"255,255,255,1",,17.45,18.6,18.6,-1.15,3.11233,-0.369498,-0.369498,,,,,,,,,,,,,,,,,,,,,,18.6,19.175,0,0,0,0,0,0,0,0,0,0
Montara FPSO,UNDEFINED,350-WF-71815-01F01,93,2,Internal,Internal Wall Loss,A,,11/02/2016,,Elbow Thickness,,,,,,,8281,,,,13001,"255,255,255,1",,17.45,18.6,18.6,0,0,,-0.369498,,,,,,,,,,,,,,,,,,,,,,18.6,19.175,0,0,0,0,0,0,0,0,0,0
Montara FPSO,UNDEFINED,350-WF-71815-01F01,94,1,Internal,Internal Wall Loss,A,,11/02/2016,,Elbow Thickness,,,,,,,8282,,,,13001,"255,255,255,1",,17.45,19.5,19.5,-2.05,3.11233,-0.658671,-0.658671,,,,,,,,,,,,,,,,,,,,,,19.5,19.55,0,0,0,0,0,0,0,0,0,0
Montara FPSO,UNDEFINED,350-WF-71815-01F01,94,2,Internal,Internal Wall Loss,A,,11/02/2016,,Elbow Thickness,,,,,,,8283,,,,13001,"255,255,255,1",,17.45,19.5,19.5,0,0,,-0.658671,,,,,,,,,,,,,,,,,,,,,,19.5,19.55,0,0,0,0,0,0,0,0,0,0
Montara FPSO,UNDEFINED,350-WF-71815-01F01,95,1,Internal,Internal Wall Loss,A,,11/02/2016,,Elbow Thickness,,,,,,,8284,,,,13001,"255,255,255,1",,17.45,19.5,19.5,-2.05,3.11233,-0.658671,-0.658671,,,,,,,,,,,,,,,,,,,,,,19.5,19.85,0,0,0,0,0,0,0,0,0,0
Montara FPSO,UNDEFINED,350-WF-71815-01F01,95,2,Internal,Internal Wall Loss,A,,11/02/2016,,Elbow Thickness,,,,,,,8285,,,,13001,"255,255,255,1",,17.45,19.5,19.5,0,0,,-0.658671,,,,,,,,,,,,,,,,,,,,,,19.5,19.85,0,0,0,0,0,0,0,0,0,0
Montara FPSO,UNDEFINED,350-WF-71815-01F01,96,1,Internal,Internal Wall Loss,A,,11/02/2016,,Elbow Thickness,,,,,,,8286,,,,13001,"255,255,255,1",,17.45,19.3,19.3,-1.85,3.11233,-0.59441,-0.59441,,,,,,,,,,,,,,,,,,,,,,19.3,19.65,0,0,0,0,0,0,0,0,0,0
Montara FPSO,UNDEFINED,350-WF-71815-01F01,96,2,Internal,Internal Wall Loss,A,,11/02/2016,,Elbow Thickness,,,,,,,8287,,,,13001,"255,255,255,1",,17.45,19.3,19.3,0,0,,-0.59441,,,,,,,,,,,,,,,,,,,,,,19.3,19.65,0,0,0,0,0,0,0,0,0,0
Montara FPSO,UNDEFINED,350-WF-71815-01F01,97,1,Internal,Internal Wall Loss,A,,11/02/2016,,Elbow Thickness,,,,,,,8288,,,,13001,"255,255,255,1",,17.45,19.4,19.4,-1.95,3.11233,-0.62654,-0.62654,,,,,,,,,,,,,,,,,,,,,,19.4,19.625,0,0,0,0,0,0,0,0,0,0
Montara FPSO,UNDEFINED,350-WF-71815-01F01,97,2,Internal,Internal Wall Loss,A,,11/02/2016,,Elbow Thickness,,,,,,,8289,,,,13001,"255,255,255,1",,17.45,19.4,19.4,0,0,,-0.62654,,,,,,,,,,,,,,,,,,,,,,19.4,19.625,0,0,0,0,0,0,0,0,0,0
Montara FPSO,UNDEFINED,350-WF-71815-01F01,98,1,Internal,Internal Wall Loss,A,,11/02/2016,,Elbow Thickness,,,,,,,8290,,,,13001,"255,255,255,1",,17.45,18.1,18.1,-0.65,3.11233,-0.208847,-0.208847,,,,,,,,,,,,,,,,,,,,,,18.1,18.8,0,0,0,0,0,0,0,0,0,0
Montara FPSO,UNDEFINED,350-WF-71815-01F01,98,2,Internal,Internal Wall Loss,A,,11/02/2016,,Elbow Thickness,,,,,,,8291,,,,13001,"255,255,255,1",,17.45,18.1,18.1,0,0,,-0.208847,,,,,,,,,,,,,,,,,,,,,,18.1,18.8,0,0,0,0,0,0,0,0,0,0
Montara FPSO,UNDEFINED,350-WF-71815-01F01,99,1,Internal,Internal Wall Loss,A,,11/02/2016,,Elbow Thickness,,,,,,,8292,,,,13001,"255,255,255,1",,17.45,17.9,17.9,-0.449999,3.11233,-0.144586,-0.144586,,,,,,,,,,,,,,,,,,,,,,17.9,18.725,0,0,0,0,0,0,0,0,0,0
Montara FPSO,UNDEFINED,350-WF-71815-01F01,99,2,Internal,Internal Wall Loss,A,,11/02/2016,,Elbow Thickness,,,,,,,8293,,,,13001,"255,255,255,1",,17.45,17.9,17.9,0,0,,-0.144586,,,,,,,,,,,,,,,,,,,,,,17.9,18.725,0,0,0,0,0,0,0,0,0,0
Montara FPSO,UNDEFINED,350-WF-71824-01F01,10,1,Internal,Internal Wall Loss,A,,5/03/2016,,Piping Thickness,,,,,,,8578,,,,13001,"255,255,255,1",,12.7,12.7,12.7,0,3.17534,0,0,,,,,,,,,,,,,,,,,,,,,,12.7,13.3,0,0,0,0,0,0,0,0,0,0
Montara FPSO,UNDEFINED,350-WF-71824-01F01,11,1,Internal,Internal Wall Loss,A,,5/03/2016,,Piping Thickness,,,,,,,8579,,,,13001,"255,255,255,1",,12.7,13.8,13.8,-1.1,3.17534,-0.346419,-0.346419,,,,,,,,,,,,,,,,,,,,,,13.8,14.2,0,0,0,0,0,0,0,0,0,0
Montara FPSO,UNDEFINED,350-WF-71824-01F01,12,1,Internal,Internal Wall Loss,A,,5/03/2016,,Elbow Thickness,,,,,,,8580,,,,13001,"255,255,255,1",,10.973,12.1,12.1,-1.127,3.17534,-0.354923,-0.354923,,,,,,,,,,,,,,,,,,,,,,12.1,12.775,0,0,0,0,0,0,0,0,0,0
Montara FPSO,UNDEFINED,350-WF-71824-01F01,13,1,Internal,Internal Wall Loss,A,,5/03/2016,,Elbow Thickness,,,,,,,8581,,,,13001,"255,255,255,1",,12.7,19.4,19.4,-6.7,3.17534,-2.11001,-2.11001,,,,,,,,,,,,,,,,,,,,,,19.4,21.725,0,0,0,0,0,0,0,0,0,0
Montara FPSO,UNDEFINED,350-WF-71824-01F01,14,1,Internal,Internal Wall Loss,A,,5/03/2016,,Piping Thickness,,,,,,,8582,,,,13001,"255,255,255,1",,12.7,19.6,19.6,-6.9,3.17534,-2.17299,-2.17299,,,,,,,,,,,,,,,,,,,,,,19.6,21.675,0,0,0,0,0,0,0,0,0,0
Montara FPSO,UNDEFINED,350-WF-71824-01F01,15,1,Internal,Internal Wall Loss,A,,5/03/2016,,Elbow Thickness,,,,,,,8583,,,,13001,"255,255,255,1",,12.7,20.7,20.7,-8,3.17534,-2.51941,-2.51941,,,,,,,,,,,,,,,,,,,,,,20.7,22.65,0,0,0,0,0,0,0,0,0,0
Montara FPSO,UNDEFINED,350-WF-71824-01F01,16,1,Internal,Internal Wall Loss,A,,5/03/2016,,Piping Thickness,,,,,,,8584,,,,13001,"255,255,255,1",,12.7,13.9,13.9,-1.2,3.17534,-0.377912,-0.377912,,,,,,,,,,,,,,,,,,,,,,13.9,14.325,0,0,0,0,0,0,0,0,0,0
Montara FPSO,UNDEFINED,350-WF-71824-01F01,5,1,Internal,Internal Wall Loss,A,,5/03/2016,,Piping Thickness,,,,,,,8575,,,,13001,"255,255,255,1",,12.7,21,21,-8.3,3.17534,-2.61389,-2.61389,,,,,,,,,,,,,,,,,,,,,,21,21.225,0,0,0,0,0,0,0,0,0,0
Montara FPSO,UNDEFINED,350-WF-71824-01F01,6,1,Internal,Internal Wall Loss,A,,5/03/2016,,Elbow Thickness,,,,,,,8576,,,,13001,"255,255,255,1",,15.088,16.5,16.5,-1.412,3.17534,-0.444676,-0.444676,,,,,,,,,,,,,,,,,,,,,,16.5,16.925,0,0,0,0,0,0,0,0,0,0
Montara FPSO,UNDEFINED,350-WF-71824-01F01,7,1,Internal,Internal Wall Loss,A,,5/03/2016,,Piping Thickness,,,,,,,8577,,,,13001,"255,255,255,1",,12.7,14.1,14.1,-1.4,3.17534,-0.440897,-0.440897,,,,,,,,,,,,,,,,,,,,,,14.1,14.775,0,0,0,0,0,0,0,0,0,0
Montara FPSO,38-HF-002 (shell),38-HF-002 (shell),1,1,Internal,Internal Wall Loss,A,,18/09/2015,DO 012-15 UTM-026 Rev2,Shell Thickness,,,,,K. Ferguson/ D. Collins,DITS,3086,,,,13001,"255,255,255,1",Topsides - Vessels,12.7,,12.5,0.2,2.71233,0.0737373,0.0737373,,,,,,,,,,,,,,,,,,,,,,12.5,12.65,0,0,0,0,0,0,0,0,0,0
Montara FPSO,38-HF-002 (shell),38-HF-002 (shell),1,2,Internal,Internal Wall Loss,A,,12/12/2018,DO 369-17 UTM-082,Shell Thickness,,,,,"C.Tennant, J. Marris",DITS,3087,,,,13001,"255,255,255,1",Topsides - Vessels,12.7,,12.5,0,3.23562,0,0.033625,,,,,,,,,,,,,,,,,,,,,,12.5,12.575,0,0,0,0,0,0,0,0,0,0
Montara FPSO,38-HF-002 (shell),38-HF-002 (shell),10,1,Internal,Internal Wall Loss,A,,18/09/2015,DO 012-15 UTM-026 Rev2,Nozzle Thickness,,,,,K. Ferguson/ D. Collins,DITS,3104,,,,13001,"255,255,255,1",Topsides - Vessels,8.74,,9.3,-0.56,2.71233,-0.206465,-0.206465,,,,,,,,,,,,,,,,,,,,,,9.3,9.7,0,0,0,0,0,0,0,0,0,0
Montara FPSO,38-HF-002 (shell),38-HF-002 (shell),10,2,Internal,Internal Wall Loss,A,,12/12/2018,DO 369-17 UTM-082,Nozzle Thickness,,,,,"C.Tennant, J. Marris",DITS,3105,,,,13001,"255,255,255,1",Topsides - Vessels,8.74,,8.3,1,3.23562,0.30906,0.0739751,,,,,,,,,,,,,,,,,,,,,,8.3,8.575,0,0,0,0,0,0,0,0,0,0
Montara FPSO,38-HF-002 (shell),38-HF-002 (shell),11,1,Internal,Internal Wall Loss,A,,18/09/2015,DO 012-15 UTM-026 Rev2,Nozzle Thickness,,,,,K. Ferguson/ D. Collins,DITS,3106,,,,13001,"255,255,255,1",Topsides - Vessels,8.74,,9.5,-0.76,2.71233,-0.280202,-0.280202,,,,,,,,,,,,,,,,,,,,,,9.5,9.55,0,0,0,0,0,0,0,0,0,0
Montara FPSO,38-HF-002 (shell),38-HF-002 (shell),11,2,Internal,Internal Wall Loss,A,,12/12/2018,DO 369-17 UTM-082,Nozzle Thickness,,,,,"C.Tennant, J. Marris",DITS,3107,,,,13001,"255,255,255,1",Topsides - Vessels,8.74,,7.4,2.1,3.23562,0.649026,0.225288,,,,,,,,,,,,,,,,,,,,,,7.4,7.9,2,0,0,0,0,0,0,0,0,0
Montara FPSO,38-HF-002 (shell),38-HF-002 (shell),12,1,Internal,Internal Wall Loss,A,,18/09/2015,DO 012-15 UTM-026 Rev2,Nozzle Thickness,,,,,K. Ferguson/ D. Collins,DITS,3108,,,,13001,"255,255,255,1",Topsides - Vessels,8.74,,9.5,-0.76,2.71233,-0.280202,-0.280202,,,,,,,,,,,,,,,,,,,,,,9.5,9.675,0,0,0,0,0,0,0,0,0,0
Montara FPSO,38-HF-002 (shell),38-HF-002 (shell),12,2,Internal,Internal Wall Loss,A,,12/12/2018,DO 369-17 UTM-082,Nozzle Thickness,,,,,"C.Tennant, J. Marris",DITS,3109,,,,13001,"255,255,255,1",Topsides - Vessels,8.74,,8.5,1,3.23562,0.30906,0.04035,,,,,,,,,,,,,,,,,,,,,,8.5,8.625,0,0,0,0,0,0,0,0,0,0
Montara FPSO,38-HF-002 (shell),38-HF-002 (shell),13,1,Internal,Internal Wall Loss,A,,18/09/2015,DO 012-15 UTM-026 Rev2,Nozzle Thickness,,,,,K. Ferguson/ D. Collins,DITS,3110,,,,13001,"255,255,255,1",Topsides - Vessels,8.74,,9.6,-0.860001,2.71233,-0.317071,-0.317071,,,,,,,,,,,,,,,,,,,,,,9.6,9.825,0,0,0,0,0,0,0,0,0,0
Montara FPSO,38-HF-002 (shell),38-HF-002 (shell),13,2,Internal,Internal Wall Loss,A,,12/12/2018,DO 369-17 UTM-082,Nozzle Thickness,,,,,"C.Tennant, J. Marris",DITS,3111,,,,13001,"255,255,255,1",Topsides - Vessels,8.74,,8.2,1.4,3.23562,0.432684,0.0907876,,,,,,,,,,,,,,,,,,,,,,8.2,8.45,0,0,0,0,0,0,0,0,0,0
Montara FPSO,38-HF-002 (shell),38-HF-002 (shell),14,1,Internal,Internal Wall Loss,A,,18/09/2015,DO 012-15 UTM-026 Rev2,Nozzle Thickness,,,,,K. Ferguson/ D. Collins,DITS,3112,,,,13001,"255,255,255,1",Topsides - Vessels,8.74,,9.1,-0.360001,2.71233,-0.132728,-0.132728,,,,,,,,,,,,,,,,,,,,,,9.1,9.4,0,0,0,0,0,0,0,0,0,0
Montara FPSO,38-HF-002 (shell),38-HF-002 (shell),14,2,Internal,Internal Wall Loss,A,,12/12/2018,DO 369-17 UTM-082,Nozzle Thickness,,,,,"C.Tennant, J. Marris",DITS,3113,,,,13001,"255,255,255,1",Topsides - Vessels,8.74,,8.3,0.8,3.23562,0.247248,0.0739751,,,,,,,,,,,,,,,,,,,,,,8.3,8.575,0,0,0,0,0,0,0,0,0,0
Montara FPSO,38-HF-002 (shell),38-HF-002 (shell),15,1,Internal,Internal Wall Loss,A,,18/09/2015,DO 012-15 UTM-026 Rev2,Nozzle Thickness,,,,,K. Ferguson/ D. Collins,DITS,3114,,,,13001,"255,255,255,1",Topsides - Vessels,8.74,,8.9,-0.16,2.71233,-0.0589898,-0.0589898,,,,,,,,,,,,,,,,,,,,,,8.9,9.35,0,0,0,0,0,0,0,0,0,0
Montara FPSO,38-HF-002 (shell),38-HF-002 (shell),15,2,Internal,Internal Wall Loss,A,,12/12/2018,DO 369-17 UTM-082,Nozzle Thickness,,,,,"C.Tennant, J. Marris",DITS,3115,,,,13001,"255,255,255,1",Topsides - Vessels,8.74,,8.4,0.5,3.23562,0.15453,0.0571626,,,,,,,,,,,,,,,,,,,,,,8.4,8.6,0,0,0,0,0,0,0,0,0,0
Montara FPSO,38-HF-002 (shell),38-HF-002 (shell),2,1,Internal,Internal Wall Loss,A,,18/09/2015,DO 012-15 UTM-026 Rev2,Shell Thickness,,,,,K. Ferguson/ D. Collins,DITS,3088,,,,13001,"255,255,255,1",Topsides - Vessels,12.7,,12.5,0.2,2.71233,0.0737373,0.0737373,,,,,,,,,,,,,,,,,,,,,,12.5,12.55,0,0,0,0,0,0,0,0,0,0
Montara FPSO,38-HF-002 (shell),38-HF-002 (shell),2,2,Internal,Internal Wall Loss,A,,12/12/2018,DO 369-17 UTM-082,Shell Thickness,,,,,"C.Tennant, J. Marris",DITS,3089,,,,13001,"255,255,255,1",Topsides - Vessels,12.7,,12.6,-0.1,3.23562,-0.0309061,0.0168124,,,,,,,,,,,,,,,,,,,,,,12.6,12.625,0,0,0,0,0,0,0,0,0,0
Montara FPSO,38-HF-002 (shell),38-HF-002 (shell),3,1,Internal,Internal Wall Loss,A,,18/09/2015,DO 012-15 UTM-026 Rev2,Shell Thickness,,,,,K. Ferguson/ D. Collins,DITS,3090,,,,13001,"255,255,255,1",Topsides - Vessels,12.7,,12.5,0.2,2.71233,0.0737373,0.0737373,,,,,,,,,,,,,,,,,,,,,,12.5,12.575,0,0,0,0,0,0,0,0,0,0
Montara FPSO,38-HF-002 (shell),38-HF-002 (shell),3,2,Internal,Internal Wall Loss,A,,12/12/2018,DO 369-17 UTM-082,Shell Thickness,,,,,"C.Tennant, J. Marris",DITS,3091,,,,13001,"255,255,255,1",Topsides - Vessels,12.7,,12.5,0,3.23562,0,0.033625,,,,,,,,,,,,,,,,,,,,,,12.5,12.6,0,0,0,0,0,0,0,0,0,0
Montara FPSO,38-HF-002 (shell),38-HF-002 (shell),4,1,Internal,Internal Wall Loss,A,,18/09/2015,DO 012-15 UTM-026 Rev2,Shell Thickness,,,,,K. Ferguson/ D. Collins,DITS,3092,,,,13001,"255,255,255,1",Topsides - Vessels,12.7,,12.5,0.2,2.71233,0.0737373,0.0737373,,,,,,,,,,,,,,,,,,,,,,12.5,12.6,0,0,0,0,0,0,0,0,0,0
Montara FPSO,38-HF-002 (shell),38-HF-002 (shell),4,2,Internal,Internal Wall Loss,A,,12/12/2018,DO 369-17 UTM-082,Shell Thickness,,,,,"C.Tennant, J. Marris",DITS,3093,,,,13001,"255,255,255,1",Topsides - Vessels,12.7,,12.5,0,3.23562,0,0.033625,,,,,,,,,,,,,,,,,,,,,,12.5,12.6,0,0,0,0,0,0,0,0,0,0
Montara FPSO,38-HF-002 (shell),38-HF-002 (shell),5,1,Internal,Internal Wall Loss,A,,18/09/2015,DO 012-15 UTM-026 Rev2,Dished End Thickness,,,,,K. Ferguson/ D. Collins,DITS,3094,,,,13001,"255,255,255,1",Topsides - Vessels,12.7,,11,1.7,2.71233,0.626768,0.626768,,,,,,,,,,,,,,,,,,,,,,11,11.65,1,0,0,0,0,0,0,0,0,0
Montara FPSO,38-HF-002 (shell),38-HF-002 (shell),5,2,Internal,Internal Wall Loss,A,,12/12/2018,DO 369-17 UTM-082,Dished End Thickness,,,,,"C.Tennant, J. Marris",DITS,3095,,,,13001,"255,255,255,1",Topsides - Vessels,12.7,,11.1,-0.1,3.23562,-0.0309061,0.269,,,,,,,,,,,,,,,,,,,,,,11.1,11.375,2,0,0,0,0,0,0,0,0,0
Montara FPSO,38-HF-002 (shell),38-HF-002 (shell),6,1,Internal,Internal Wall Loss,A,,18/09/2015,DO 012-15 UTM-026 Rev2,Dished End Thickness,,,,,K. Ferguson/ D. Collins,DITS,3096,,,,13001,"255,255,255,1",Topsides - Vessels,12.7,,12.3,0.4,2.71233,0.147475,0.147475,,,,,,,,,,,,,,,,,,,,,,12.3,12.525,0,0,0,0,0,0,0,0,0,0
Montara FPSO,38-HF-002 (shell),38-HF-002 (shell),6,2,Internal,Internal Wall Loss,A,,12/12/2018,DO 369-17 UTM-082,Dished End Thickness,,,,,"C.Tennant, J. Marris",DITS,3097,,,,13001,"255,255,255,1",Topsides - Vessels,12.7,,12.2,0.1,3.23562,0.0309061,0.0840626,,,,,,,,,,,,,,,,,,,,,,12.2,12.3,0,0,0,0,0,0,0,0,0,0
Montara FPSO,38-HF-002 (shell),38-HF-002 (shell),7,1,Internal,Internal Wall Loss,A,,18/09/2015,DO 012-15 UTM-026 Rev2,Dished End Thickness,,,,,K. Ferguson/ D. Collins,DITS,3098,,,,13001,"255,255,255,1",Topsides - Vessels,12.7,,11.9,0.8,2.71233,0.29495,0.29495,,,,,,,,,,,,,,,,,,,,,,11.9,12.4,0,0,0,0,0,0,0,0,0,0
Montara FPSO,38-HF-002 (shell),38-HF-002 (shell),7,2,Internal,Internal Wall Loss,A,,12/12/2018,DO 369-17 UTM-082,Dished End Thickness,,,,,"C.Tennant, J. Marris",DITS,3099,,,,13001,"255,255,255,1",Topsides - Vessels,12.7,,12,-0.1,3.23562,-0.0309061,0.117688,,,,,,,,,,,,,,,,,,,,,,12,12.225,0,0,0,0,0,0,0,0,0,0
Montara FPSO,38-HF-002 (shell),38-HF-002 (shell),8,1,Internal,Internal Wall Loss,A,,18/09/2015,DO 012-15 UTM-026 Rev2,Dished End Thickness,,,,,K. Ferguson/ D. Collins,DITS,3100,,,,13001,"255,255,255,1",Topsides - Vessels,12.7,,12.3,0.4,2.71233,0.147475,0.147475,,,,,,,,,,,,,,,,,,,,,,12.3,12.525,0,0,0,0,0,0,0,0,0,0
Montara FPSO,38-HF-002 (shell),38-HF-002 (shell),8,2,Internal,Internal Wall Loss,A,,12/12/2018,DO 369-17 UTM-082,Dished End Thickness,,,,,"C.Tennant, J. Marris",DITS,3101,,,,13001,"255,255,255,1",Topsides - Vessels,12.7,,11,1.3,3.23562,0.401778,0.285813,,,,,,,,,,,,,,,,,,,,,,11,11.25,4,0,0,0,0,0,0,0,0,0
Montara FPSO,38-HF-002 (shell),38-HF-002 (shell),9,1,Internal,Internal Wall Loss,A,,18/09/2015,DO 012-15 UTM-026 Rev2,Dished End Thickness,,,,,K. Ferguson/ D. Collins,DITS,3102,,,,13001,"255,255,255,1",Topsides - Vessels,12.7,,11.3,1.4,2.71233,0.516162,0.516162,,,,,,,,,,,,,,,,,,,,,,11.3,11.425,2,0,0,0,0,0,0,0,0,0
Montara FPSO,38-HF-002 (shell),38-HF-002 (shell),9,2,Internal,Internal Wall Loss,A,,12/12/2018,DO 369-17 UTM-082,Dished End Thickness,,,,,"C.Tennant, J. Marris",DITS,3103,,,,13001,"255,255,255,1",Topsides - Vessels,12.7,,11.3,0,3.23562,0,0.235375,,,,,,,,,,,,,,,,,,,,,,11.3,11.45,2,0,0,0,0,0,0,0,0,0
Montara FPSO,UNDEFINED,40-BS-44827-1CG,1,1,Internal,Internal Wall Loss,A,,4/09/2015,,Elbow Thickness,,,,,,,8586,,,,13001,"255,255,255,1",,5.537,5.2,5.2,0.337,2.67397,0.12603,0.12603,,,,,,,,,,,,,,,,,,,,,,5.2,5.45,0,0,0,0,0,0,0,0,0,0
Montara FPSO,UNDEFINED,40-BS-44827-1CG,10,1,Internal,Internal Wall Loss,A,,4/09/2015,,Elbow Thickness,,,,,,,8595,,,,13001,"255,255,255,1",,5.537,5.4,5.4,0.137,2.67397,0.0512347,0.0512347,,,,,,,,,,,,,,,,,,,,,,5.4,5.875,0,0,0,0,0,0,0,0,0,0
Montara FPSO,UNDEFINED,40-BS-44827-1CG,11,1,Internal,Internal Wall Loss,A,,4/09/2015,,Elbow Thickness,,,,,,,8596,,,,13001,"255,255,255,1",,5.537,6.4,6.4,-0.863,2.67397,-0.322741,-0.322741,,,,,,,,,,,,,,,,,,,,,,6.4,6.45,0,0,0,0,0,0,0,0,0,0
Montara FPSO,UNDEFINED,40-BS-44827-1CG,12,1,Internal,Internal Wall Loss,A,,4/09/2015,,Elbow Thickness,,,,,,,8597,,,,13001,"255,255,255,1",,5.537,6,6,-0.463,2.67397,-0.173151,-0.173151,,,,,,,,,,,,,,,,,,,,,,6,6.25,0,0,0,0,0,0,0,0,0,0
Montara FPSO,UNDEFINED,40-BS-44827-1CG,13,1,Internal,Internal Wall Loss,A,,4/09/2015,,Elbow Thickness,,,,,,,8598,,,,13001,"255,255,255,1",,5.537,5.6,5.6,-0.0629997,2.67397,-0.0235603,-0.0235603,,,,,,,,,,,,,,,,,,,,,,5.6,6.025,0,0,0,0,0,0,0,0,0,0
Montara FPSO,UNDEFINED,40-BS-44827-1CG,14,1,Internal,Internal Wall Loss,A,,4/09/2015,,Piping Thickness,,,,,,,8599,,,,13001,"255,255,255,1",,5.537,6.1,6.1,-0.563,2.67397,-0.210548,-0.210548,,,,,,,,,,,,,,,,,,,,,,6.1,6.375,0,0,0,0,0,0,0,0,0,0
Montara FPSO,UNDEFINED,40-BS-44827-1CG,2,1,Internal,Internal Wall Loss,A,,4/09/2015,,Elbow Thickness,,,,,,,8587,,,,13001,"255,255,255,1",,5.537,5.5,5.5,0.0370002,2.67397,0.0138372,0.0138372,,,,,,,,,,,,,,,,,,,,,,5.5,5.8,0,0,0,0,0,0,0,0,0,0
Montara FPSO,UNDEFINED,40-BS-44827-1CG,3,1,Internal,Internal Wall Loss,A,,4/09/2015,,Elbow Thickness,,,,,,,8588,,,,13001,"255,255,255,1",,5.537,10.5,10.5,-4.963,2.67397,-1.85604,-1.85604,,,,,,,,,,,,,,,,,,,,,,10.5,10.8,0,0,0,0,0,0,0,0,0,0
Montara FPSO,UNDEFINED,40-BS-44827-1CG,4,1,Internal,Internal Wall Loss,A,,4/09/2015,,Elbow Thickness,,,,,,,8589,,,,13001,"255,255,255,1",,5.537,7,7,-1.463,2.67397,-0.547126,-0.547126,,,,,,,,,,,,,,,,,,,,,,7,8.075,0,0,0,0,0,0,0,0,0,0
Montara FPSO,UNDEFINED,40-BS-44827-1CG,5,1,Internal,Internal Wall Loss,A,,4/09/2015,,Elbow Thickness,,,,,,,8590,,,,13001,"255,255,255,1",,5.537,5.5,5.5,0.0370002,2.67397,0.0138372,0.0138372,,,,,,,,,,,,,,,,,,,,,,5.5,5.825,0,0,0,0,0,0,0,0,0,0
Montara FPSO,UNDEFINED,40-BS-44827-1CG,6,1,Internal,Internal Wall Loss,A,,4/09/2015,,Elbow Thickness,,,,,,,8591,,,,13001,"255,255,255,1",,5.537,5.8,5.8,-0.263,2.67397,-0.0983555,-0.0983555,,,,,,,,,,,,,,,,,,,,,,5.8,6.125,0,0,0,0,0,0,0,0,0,0
Montara FPSO,UNDEFINED,40-BS-44827-1CG,7,1,Internal,Internal Wall Loss,A,,4/09/2015,,Elbow Thickness,,,,,,,8592,,,,13001,"255,255,255,1",,5.537,6.1,6.1,-0.563,2.67397,-0.210548,-0.210548,,,,,,,,,,,,,,,,,,,,,,6.1,6.3,0,0,0,0,0,0,0,0,0,0
Montara FPSO,UNDEFINED,40-BS-44827-1CG,8,1,Internal,Internal Wall Loss,A,,4/09/2015,,Elbow Thickness,,,,,,,8593,,,,13001,"255,255,255,1",,5.537,5.9,5.9,-0.363,2.67397,-0.135753,-0.135753,,,,,,,,,,,,,,,,,,,,,,5.9,6.075,0,0,0,0,0,0,0,0,0,0
Montara FPSO,UNDEFINED,40-BS-44827-1CG,9,1,Internal,Internal Wall Loss,A,,4/09/2015,,Elbow Thickness,,,,,,,8594,,,,13001,"255,255,255,1",,5.537,5.6,5.6,-0.0629997,2.67397,-0.0235603,-0.0235603,,,,,,,,,,,,,,,,,,,,,,5.6,6.025,0,0,0,0,0,0,0,0,0,0
Montara FPSO,UNDEFINED,40-DO-62821-1CS,30,1,Internal,Internal Wall Loss,A,,20/05/2015,,Piping Thickness,,,,,,,8600,,,,13001,"255,255,255,1",,7.137,10.3,10.3,-3.163,2.38082,-1.32853,-1.32853,,,,,,,,,,,,,,,,,,,,,,10.3,10.7,0,0,0,0,0,0,0,0,0,0
Montara FPSO,FPSO-CL-MA-OC-01,40-OC-30807-1LC,1,1,Internal,Internal Wall Loss,A,,9/02/2019,DO-369-17 UTM-094 Rev 1,Piping Thickness,,,,P250386,J.Marris,DITS,3116,Monitor,,,13001,"255,255,255,1",Marine - Piping,5.08,4.9,4.9,0.18,29.126,0.00618003,0.00618003,,,,,,,,,,,,,,,,,,,,,,,,,,,,,,,,,
Montara FPSO,FPSO-CL-MA-OC-01,40-OC-30807-1LC,2,1,Internal,Internal Wall Loss,A,,9/02/2019,DO-369-17 UTM-094 Rev 1,Piping Thickness,,,,P250386,J.Marris,DITS,3117,Monitor,,,13001,"255,255,255,1",Marine - Piping,5.08,5,5,0.0799999,29.126,0.00274668,0.00274668,,,,,,,,,,,,,,,,,,,,,,,,,,,,,,,,,
Montara FPSO,FPSO-CL-MA-OC-01,40-OC-30807-1LC,3,1,Internal,Internal Wall Loss,A,,9/02/2019,DO-369-17 UTM-094 Rev 1,Piping Thickness,,,,P250386,J.Marris,DITS,3118,Monitor,,,13001,"255,255,255,1",Marine - Piping,5.08,4.5,4.5,0.58,29.126,0.0199135,0.0199135,,,,,,,,,,,,,,,,,,,,,,,,,,,,,,,,,
Montara FPSO,FPSO-CL-MA-OH-01,40-OH-65801-1CS,1,1,External,External Wall Loss,A,,15/12/2018,DO369-17 UTM-087,Piping Thickness,,NO,,,"L. Townsend, J. Marris",DITS,3119,-,,,13001,"255,255,255,1",Marine - Piping,6.9,6.6,6.6,0.3,28.9726,0.0103546,0.0103546,,,,,,,,,,,,,,,,,,,,,,,,,,,,,,,,,
Montara FPSO,FPSO-CL-MA-OH-01,40-OH-65801-1CS,10,1,External,External Wall Loss,A,,15/12/2018,DO369-17 UTM-087,Piping Thickness,,NO,,,"L. Townsend, J. Marris",DITS,3128,-,,,13001,"255,255,255,1",Marine - Piping,6.8,5,5,1.8,28.9726,0.0621277,0.0621277,,,,,,,,,,,,,,,,,,,,,,,,,,,,,,,,,
Montara FPSO,FPSO-CL-MA-OH-01,40-OH-65801-1CS,11,1,External,External Wall Loss,A,,15/12/2018,DO369-17 UTM-087,Piping Thickness,,NO,,,"L. Townsend, J. Marris",DITS,3129,Heavy corrosion throughout spool,,,13001,"255,255,255,1",Marine - Piping,6.8,5.4,5.4,1.4,28.9726,0.0483215,0.0483215,,,,,,,,,,,,,,,,,,,,,,,,,,,,,,,,,
Montara FPSO,FPSO-CL-MA-OH-01,40-OH-65801-1CS,12,1,External,External Wall Loss,A,,15/12/2018,DO369-17 UTM-087,Piping Thickness,,NO,,,"L. Townsend, J. Marris",DITS,3130,Heavy corrosion throughout spool,,,13001,"255,255,255,1",Marine - Piping,6.9,5.1,5.1,1.8,28.9726,0.0621277,0.0621277,,,,,,,,,,,,,,,,,,,,,,,,,,,,,,,,,
Montara FPSO,FPSO-CL-MA-OH-01,40-OH-65801-1CS,13,1,External,External Wall Loss,A,,15/12/2018,DO369-17 UTM-087,Piping Thickness,,NO,,,"L. Townsend, J. Marris",DITS,3131,Corrosion throughout spool,,,13001,"255,255,255,1",Marine - Piping,7,6,6,1,28.9726,0.0345154,0.0345154,,,,,,,,,,,,,,,,,,,,,,,,,,,,,,,,,
Montara FPSO,FPSO-CL-MA-OH-01,40-OH-65801-1CS,14,1,External,External Wall Loss,A,,15/12/2018,DO369-17 UTM-087,Piping Thickness,,NO,,,"L. Townsend, J. Marris",DITS,3132,Heavy corrosion throughout spool,,,13001,"255,255,255,1",Marine - Piping,6.9,5,5,1.9,28.9726,0.0655792,0.0655792,,,,,,,,,,,,,,,,,,,,,,,,,,,,,,,,,
Montara FPSO,FPSO-CL-MA-OH-01,40-OH-65801-1CS,15,1,External,External Wall Loss,A,,15/12/2018,DO369-17 UTM-087,Piping Thickness,,NO,,,"L. Townsend, J. Marris",DITS,3133,Heavy corrosion throughout spool,,,13001,"255,255,255,1",Marine - Piping,6.7,5.3,5.3,1.4,28.9726,0.0483215,0.0483215,,,,,,,,,,,,,,,,,,,,,,,,,,,,,,,,,
Montara FPSO,FPSO-CL-MA-OH-01,40-OH-65801-1CS,16,1,External,External Wall Loss,A,,15/12/2018,DO369-17 UTM-087,Piping Thickness,,NO,,,"L. Townsend, J. Marris",DITS,3134,Corrosion throughout spool,,,13001,"255,255,255,1",Marine - Piping,6.9,6.3,6.3,0.6,28.9726,0.0207092,0.0207092,,,,,,,,,,,,,,,,,,,,,,,,,,,,,,,,,
Montara FPSO,FPSO-CL-MA-OH-01,40-OH-65801-1CS,17,1,External,External Wall Loss,A,,15/12/2018,DO369-17 UTM-087,Piping Thickness,,NO,,,"L. Townsend, J. Marris",DITS,3135,Corrosion throughout spool,,,13001,"255,255,255,1",Marine - Piping,7,5.9,5.9,1.1,28.9726,0.0379669,0.0379669,,,,,,,,,,,,,,,,,,,,,,,,,,,,,,,,,
Montara FPSO,FPSO-CL-MA-OH-01,40-OH-65801-1CS,18,1,External,External Wall Loss,A,,15/12/2018,DO369-17 UTM-087,Piping Thickness,,NO,,,"L. Townsend, J. Marris",DITS,3136,Corrosion throughout spool,,,13001,"255,255,255,1",Marine - Piping,7,5.8,5.8,1.2,28.9726,0.0414184,0.0414184,,,,,,,,,,,,,,,,,,,,,,,,,,,,,,,,,
Montara FPSO,FPSO-CL-MA-OH-01,40-OH-65801-1CS,19,1,External,External Wall Loss,A,,15/12/2018,DO369-17 UTM-087,Piping Thickness,,NO,,,"L. Townsend, J. Marris",DITS,3137,Corrosion throughout spool,,,13001,"255,255,255,1",Marine - Piping,6.9,6.6,6.6,0.3,28.9726,0.0103546,0.0103546,,,,,,,,,,,,,,,,,,,,,,,,,,,,,,,,,
Montara FPSO,FPSO-CL-MA-OH-01,40-OH-65801-1CS,2,1,External,External Wall Loss,A,,15/12/2018,DO369-17 UTM-087,Piping Thickness,,NO,,,"L. Townsend, J. Marris",DITS,3120,-,,,13001,"255,255,255,1",Marine - Piping,6.9,4.3,4.3,2.6,28.9726,0.0897399,0.0897399,,,,,,,,,,,,,,,,,,,,,,,,,,,,,,,,,
