Repository: Joshua-W-Adams/data-mapping

# data-mapping
Generic program enabling mapping of one data format to another

## Instructions

1. Install project dependencies as follows

```
Node v10.15.3
```

2. Clone repository to your system using the following command or git desktop.

```
git clone https://github.com/YOUR-USERNAME/YOUR-REPOSITORY
```

3. Install project

```
npm install
```

4. Update configuration data files

```
.\config\data\input.csv
.\config\data\oneToFewColumnMappings
.\config\data\oneToManyColumnMappings
.\config\data\oneToOneColumnMappings
.\config\data\tableFilters
.\config\data\tables
```

5. Update configuration .json file

```
.\config\config.json
```

6. Execute mapping procedure

```

File: config/montara_fpso_topsides_data/map/inspectionIdLookup.csv (part 45 of 59)
FACILITY_ID,LOOP_ID,EQUIPMENT_ID,CML_ID,INSPECTION_ID,STRATEGY_ID,DAMAGE_MECHANISM_ID,INSPECTION_STATUS,ACTION_STATUS,INSPECTION_DATE,INSPECTION_REPORT_NUMBER,CML_TYPE,SCOPE_COMMENTS,PRELIMINARY_RECOMMENDATIONS,INSPECTION_SCOPE,WORK_ORDER,INSPECTOR_NAME,INPECTION_COMPANY,PHOTO,INSPECTION_COMMENTS,EXACT_MATCH,CLOSEST_MATCH,ERROR_CODE,COLOUR_CODE,RESPONSIBLE_SYSTEM,NOMINAL_WALL_THICKNESS_MM,MANUAL_MIN_RWT,MIN_REMAINING_WALL_THICKNESS_MM,WALL_LOSS_MM,SERVICE_YEARS,CORROSION_RATE_SHORT_TERM_MM_YR,CORROSION_RATE_LONG_TERM_MM_YR,OPERATING_TEMPERATURE,COATING_CONDITION,INSULATION_CONDITION,INSULATION_TYPE,HEAT_TRACING,EXTERNAL_ENVIRONMENT,CUI_VALUE,PSV_ASSOC_EQUIP_HAZ_D_OR_E,PSV_CAN_OVER_PRESSURE,PSV_DESIGN_CASE,PSV_EQUIP_FAIL_REPORT_INCIDENT,PSV_COF,PSV_FAIL_TO_DANGER,PSV_NEW_APP_TYPE_SERVICE,PSV_FAIL_NOT_TO_DANGER,PSV_FAIL_LAST_THREE,PSV_POF,PSV_MAY_FAIL_IF_INTERVAL_INCREASED,PSV_INTVL_CHANGE_ALLOW,APPLIED_PSV_INSPECTION_INTERVAL,APPLIED_PSV_INSPECTION_INTERVAL_COMMENTS,GRID_MIN_RWT,AVERAGE_WT,COUNT_10_PERCENT_LOSS,COUNT_20_PERCENT_LOSS,COUNT_30_PERCENT_LOSS,COUNT_40_PERCENT_LOSS,COUNT_50_PERCENT_LOSS,COUNT_60_PERCENT_LOSS,COUNT_70_PERCENT_LOSS,COUNT_80_PERCENT_LOSS,COUNT_90_PERCENT_LOSS,COUNT_100_PERCENT_LOSS
Montara FPSO,FPSO-CL-MA-OH-01,40-OH-65801-1CS,20,1,External,External Wall Loss,A,,15/12/2018,DO369-17 UTM-087,Piping Thickness,,NO,,,"L. Townsend, J. Marris",DITS,3138,Corrosion throughout spool,,,13001,"255,255,255,1",Marine - Piping,6.9,5.8,5.8,1.1,28.9726,0.0379669,0.0379669,,,,,,,,,,,,,,,,,,,,,,,,,,,,,,,,,
Montara FPSO,FPSO-CL-MA-OH-01,40-OH-65801-1CS,21,1,External,External Wall Loss,A,,15/12/2018,DO369-17 UTM-087,Piping Thickness,,NO,,,"L. Townsend, J. Marris",DITS,3139,Corrosion throughout spool,,,13001,"255,255,255,1",Marine - Piping,6.9,5.8,5.8,1.1,28.9726,0.0379669,0.0379669,,,,,,,,,,,,,,,,,,,,,,,,,,,,,,,,,
Montara FPSO,FPSO-CL-MA-OH-01,40-OH-65801-1CS,22,1,External,External Wall Loss,A,,15/12/2018,DO369-17 UTM-087,Piping Thickness,,NO,,,"L. Townsend, J. Marris",DITS,3140,Corrosion throughout spool,,,13001,"255,255,255,1",Marine - Piping,6.8,6.1,6.1,0.7,28.9726,0.0241608,0.0241608,,,,,,,,,,,,,,,,,,,,,,,,,,,,,,,,,
Montara FPSO,FPSO-CL-MA-OH-01,40-OH-65801-1CS,23,1,External,External Wall Loss,A,,15/12/2018,DO369-17 UTM-087,Piping Thickness,,NO,,,"L. Townsend, J. Marris",DITS,3141,Heavy corrosion throughout spool,,,13001,"255,255,255,1",Marine - Piping,6.9,5.3,5.3,1.6,28.9726,0.0552246,0.0552246,,,,,,,,,,,,,,,,,,,,,,,,,,,,,,,,,
Montara FPSO,FPSO-CL-MA-OH-01,40-OH-65801-1CS,24,1,External,External Wall Loss,A,,15/12/2018,DO369-17 UTM-087,Piping Thickness,,NO,,,"L. Townsend, J. Marris",DITS,3142,-,,,13001,"255,255,255,1",Marine - Piping,7,6.2,6.2,0.8,28.9726,0.0276123,0.0276123,,,,,,,,,,,,,,,,,,,,,,,,,,,,,,,,,
Montara FPSO,FPSO-CL-MA-OH-01,40-OH-65801-1CS,25,1,External,External Wall Loss,A,,15/12/2018,DO369-17 UTM-087,Piping Thickness,,NO,,,"L. Townsend, J. Marris",DITS,3143,Heavy corrosion throughout spool,,,13001,"255,255,255,1",Marine - Piping,6.8,5.2,5.2,1.6,28.9726,0.0552246,0.0552246,,,,,,,,,,,,,,,,,,,,,,,,,,,,,,,,,
Montara FPSO,FPSO-CL-MA-OH-01,40-OH-65801-1CS,26,1,External,External Wall Loss,A,,15/12/2018,DO369-17 UTM-087,Piping Thickness,,NO,,,"L. Townsend, J. Marris",DITS,3144,Corrosion throughout spool,,,13001,"255,255,255,1",Marine - Piping,6.8,6.3,6.3,0.5,28.9726,0.0172577,0.0172577,,,,,,,,,,,,,,,,,,,,,,,,,,,,,,,,,
Montara FPSO,FPSO-CL-MA-OH-01,40-OH-65801-1CS,27,1,External,External Wall Loss,A,,15/12/2018,DO369-17 UTM-087,Piping Thickness,,NO,,,"L. Townsend, J. Marris",DITS,3145,Heavy corrosion throughout spool,,,13001,"255,255,255,1",Marine - Piping,6.9,5.4,5.4,1.5,28.9726,0.051773,0.051773,,,,,,,,,,,,,,,,,,,,,,,,,,,,,,,,,
Montara FPSO,FPSO-CL-MA-OH-01,40-OH-65801-1CS,28,1,External,External Wall Loss,A,,15/12/2018,DO369-17 UTM-087,Piping Thickness,,NO,,,"L. Townsend, J. Marris",DITS,3146,-,,,13001,"255,255,255,1",Marine - Piping,6.9,6.1,6.1,0.8,28.9726,0.0276123,0.0276123,,,,,,,,,,,,,,,,,,,,,,,,,,,,,,,,,
Montara FPSO,FPSO-CL-MA-OH-01,40-OH-65801-1CS,29,1,External,External Wall Loss,A,,15/12/2018,DO369-17 UTM-087,Piping Thickness,,NO,,,"L. Townsend, J. Marris",DITS,3147,-,,,13001,"255,255,255,1",Marine - Piping,6.9,6.5,6.5,0.4,28.9726,0.0138062,0.0138062,,,,,,,,,,,,,,,,,,,,,,,,,,,,,,,,,
Montara FPSO,FPSO-CL-MA-OH-01,40-OH-65801-1CS,3,1,External,External Wall Loss,A,,15/12/2018,DO369-17 UTM-087,Piping Thickness,,NO,,,"L. Townsend, J. Marris",DITS,3121,-,,,13001,"255,255,255,1",Marine - Piping,7,6.8,6.8,0.2,28.9726,0.00690307,0.00690307,,,,,,,,,,,,,,,,,,,,,,,,,,,,,,,,,
Montara FPSO,FPSO-CL-MA-OH-01,40-OH-65801-1CS,30,1,External,External Wall Loss,A,,15/12/2018,DO369-17 UTM-087,Piping Thickness,,NO,,,"L. Townsend, J. Marris",DITS,3148,-,,,13001,"255,255,255,1",Marine - Piping,6.9,6.2,6.2,0.7,28.9726,0.0241608,0.0241608,,,,,,,,,,,,,,,,,,,,,,,,,,,,,,,,,
Montara FPSO,FPSO-CL-MA-OH-01,40-OH-65801-1CS,31,1,External,External Wall Loss,A,,15/12/2018,DO369-17 UTM-087,Piping Thickness,,NO,,,"L. Townsend, J. Marris",DITS,3149,-,,,13001,"255,255,255,1",Marine - Piping,6.8,6.5,6.5,0.3,28.9726,0.0103546,0.0103546,,,,,,,,,,,,,,,,,,,,,,,,,,,,,,,,,
Montara FPSO,FPSO-CL-MA-OH-01,40-OH-65801-1CS,32,1,External,External Wall Loss,A,,15/12/2018,DO369-17 UTM-087,Piping Thickness,,NO,,,"L. Townsend, J. Marris",DITS,3150,Corrosion throughout spool,,,13001,"255,255,255,1",Marine - Piping,7,6.1,6.1,0.9,28.9726,0.0310638,0.0310638,,,,,,,,,,,,,,,,,,,,,,,,,,,,,,,,,
Montara FPSO,FPSO-CL-MA-OH-01,40-OH-65801-1CS,33,1,External,External Wall Loss,A,,15/12/2018,DO369-17 UTM-087,Piping Thickness,,NO,,,"L. Townsend, J. Marris",DITS,3151,Corrosion throughout spool,,,13001,"255,255,255,1",Marine - Piping,6.9,6,6,0.9,28.9726,0.0310638,0.0310638,,,,,,,,,,,,,,,,,,,,,,,,,,,,,,,,,
Montara FPSO,FPSO-CL-MA-OH-01,40-OH-65801-1CS,4,1,External,External Wall Loss,A,,15/12/2018,DO369-17 UTM-087,Piping Thickness,,NO,,,"L. Townsend, J. Marris",DITS,3122,-,,,13001,"255,255,255,1",Marine - Piping,6.9,6.6,6.6,0.3,28.9726,0.0103546,0.0103546,,,,,,,,,,,,,,,,,,,,,,,,,,,,,,,,,
Montara FPSO,FPSO-CL-MA-OH-01,40-OH-65801-1CS,5,1,External,External Wall Loss,A,,15/12/2018,DO369-17 UTM-087,Piping Thickness,,NO,,,"L. Townsend, J. Marris",DITS,3123,-,,,13001,"255,255,255,1",Marine - Piping,6.9,6,6,0.9,28.9726,0.0310638,0.0310638,,,,,,,,,,,,,,,,,,,,,,,,,,,,,,,,,
Montara FPSO,FPSO-CL-MA-OH-01,40-OH-65801-1CS,6,1,External,External Wall Loss,A,,15/12/2018,DO369-17 UTM-087,Piping Thickness,,NO,,,"L. Townsend, J. Marris",DITS,3124,-,,,13001,"255,255,255,1",Marine - Piping,6.9,6.7,6.7,0.2,28.9726,0.00690308,0.00690308,,,,,,,,,,,,,,,,,,,,,,,,,,,,,,,,,
Montara FPSO,FPSO-CL-MA-OH-01,40-OH-65801-1CS,7,1,External,External Wall Loss,A,,15/12/2018,DO369-17 UTM-087,Piping Thickness,,NO,,,"L. Townsend, J. Marris",DITS,3125,-,,,13001,"255,255,255,1",Marine - Piping,6.9,6.6,6.6,0.3,28.9726,0.0103546,0.0103546,,,,,,,,,,,,,,,,,,,,,,,,,,,,,,,,,
Montara FPSO,FPSO-CL-MA-OH-01,40-OH-65801-1CS,8,1,External,External Wall Loss,A,,15/12/2018,DO369-17 UTM-087,Piping Thickness,,NO,,,"L. Townsend, J. Marris",DITS,3126,-,,,13001,"255,255,255,1",Marine - Piping,6.9,6.7,6.7,0.2,28.9726,0.00690308,0.00690308,,,,,,,,,,,,,,,,,,,,,,,,,,,,,,,,,
Montara FPSO,FPSO-CL-MA-OH-01,40-OH-65801-1CS,9,1,External,External Wall Loss,A,,15/12/2018,DO369-17 UTM-087,Piping Thickness,,NO,,,"L. Townsend, J. Marris",DITS,3127,-,,,13001,"255,255,255,1",Marine - Piping,6.9,6.7,6.7,0.2,28.9726,0.00690308,0.00690308,,,,,,,,,,,,,,,,,,,,,,,,,,,,,,,,,
Montara FPSO,FPSO-CL-MA-OH-01,40-OH-65802-1CS,1,1,External,External Wall Loss,A,,15/12/2018,DO369-17 UTM-087,Piping Thickness,,NO,,,"L. Townsend, J. Marris",DITS,3152,-,,,13001,"255,255,255,1",Marine - Piping,6.9,6,6,0.9,28.9726,0.0310638,0.0310638,,,,,,,,,,,,,,,,,,,,,,,,,,,,,,,,,
Montara FPSO,FPSO-CL-MA-OH-01,40-OH-65802-1CS,10,1,External,External Wall Loss,A,,15/12/2018,DO369-17 UTM-087,Piping Thickness,,NO,,,"L. Townsend, J. Marris",DITS,3161,-,,,13001,"255,255,255,1",Marine - Piping,7,6.2,6.2,0.8,28.9726,0.0276123,0.0276123,,,,,,,,,,,,,,,,,,,,,,,,,,,,,,,,,
Montara FPSO,FPSO-CL-MA-OH-01,40-OH-65802-1CS,11,1,External,External Wall Loss,A,,15/12/2018,DO369-17 UTM-087,Piping Thickness,,NO,,,"L. Townsend, J. Marris",DITS,3162,Heavy corrosion throughout spool,,,13001,"255,255,255,1",Marine - Piping,6.9,6.3,6.3,0.6,28.9726,0.0207092,0.0207092,,,,,,,,,,,,,,,,,,,,,,,,,,,,,,,,,
Montara FPSO,FPSO-CL-MA-OH-01,40-OH-65802-1CS,12,1,External,External Wall Loss,A,,15/12/2018,DO369-17 UTM-087,Piping Thickness,,NO,,,"L. Townsend, J. Marris",DITS,3163,Heavy corrosion throughout spool,,,13001,"255,255,255,1",Marine - Piping,7,6.2,6.2,0.8,28.9726,0.0276123,0.0276123,,,,,,,,,,,,,,,,,,,,,,,,,,,,,,,,,
Montara FPSO,FPSO-CL-MA-OH-01,40-OH-65802-1CS,13,1,External,External Wall Loss,A,,15/12/2018,DO369-17 UTM-087,Piping Thickness,,NO,,,"L. Townsend, J. Marris",DITS,3164,Corrosion throughout spool,,,13001,"255,255,255,1",Marine - Piping,6.9,6.4,6.4,0.5,28.9726,0.0172577,0.0172577,,,,,,,,,,,,,,,,,,,,,,,,,,,,,,,,,
Montara FPSO,FPSO-CL-MA-OH-01,40-OH-65802-1CS,14,1,External,External Wall Loss,A,,15/12/2018,DO369-17 UTM-087,Piping Thickness,,NO,,,"L. Townsend, J. Marris",DITS,3165,Heavy corrosion throughout spool,,,13001,"255,255,255,1",Marine - Piping,6.9,6.6,6.6,0.3,28.9726,0.0103546,0.0103546,,,,,,,,,,,,,,,,,,,,,,,,,,,,,,,,,
Montara FPSO,FPSO-CL-MA-OH-01,40-OH-65802-1CS,15,1,External,External Wall Loss,A,,15/12/2018,DO369-17 UTM-087,Piping Thickness,,NO,,,"L. Townsend, J. Marris",DITS,3166,Heavy corrosion throughout spool,,,13001,"255,255,255,1",Marine - Piping,6.8,6.7,6.7,0.1,28.9726,0.00345155,0.00345155,,,,,,,,,,,,,,,,,,,,,,,,,,,,,,,,,
Montara FPSO,FPSO-CL-MA-OH-01,40-OH-65802-1CS,16,1,External,External Wall Loss,A,,15/12/2018,DO369-17 UTM-087,Piping Thickness,,NO,,,"L. Townsend, J. Marris",DITS,3167,Corrosion throughout spool,,,13001,"255,255,255,1",Marine - Piping,6.9,6.8,6.8,0.0999999,28.9726,0.00345153,0.00345153,,,,,,,,,,,,,,,,,,,,,,,,,,,,,,,,,
Montara FPSO,FPSO-CL-MA-OH-01,40-OH-65802-1CS,17,1,External,External Wall Loss,A,,15/12/2018,DO369-17 UTM-087,Piping Thickness,,NO,,,"L. Townsend, J. Marris",DITS,3168,Corrosion throughout spool,,,13001,"255,255,255,1",Marine - Piping,6.7,5.5,5.5,1.2,28.9726,0.0414184,0.0414184,,,,,,,,,,,,,,,,,,,,,,,,,,,,,,,,,
Montara FPSO,FPSO-CL-MA-OH-01,40-OH-65802-1CS,18,1,External,External Wall Loss,A,,15/12/2018,DO369-17 UTM-087,Piping Thickness,,NO,,,"L. Townsend, J. Marris",DITS,3169,Corrosion throughout spool,,,13001,"255,255,255,1",Marine - Piping,6.9,5.7,5.7,1.2,28.9726,0.0414184,0.0414184,,,,,,,,,,,,,,,,,,,,,,,,,,,,,,,,,
Montara FPSO,FPSO-CL-MA-OH-01,40-OH-65802-1CS,19,1,External,External Wall Loss,A,,15/12/2018,DO369-17 UTM-087,Piping Thickness,,NO,,,"L. Townsend, J. Marris",DITS,3170,Corrosion throughout spool,,,13001,"255,255,255,1",Marine - Piping,7,4.9,4.9,2.1,28.9726,0.0724823,0.0724823,,,,,,,,,,,,,,,,,,,,,,,,,,,,,,,,,
Montara FPSO,FPSO-CL-MA-OH-01,40-OH-65802-1CS,2,1,External,External Wall Loss,A,,15/12/2018,DO369-17 UTM-087,Piping Thickness,,NO,,,"L. Townsend, J. Marris",DITS,3153,-,,,13001,"255,255,255,1",Marine - Piping,6.9,6,6,0.9,28.9726,0.0310638,0.0310638,,,,,,,,,,,,,,,,,,,,,,,,,,,,,,,,,
Montara FPSO,FPSO-CL-MA-OH-01,40-OH-65802-1CS,20,1,External,External Wall Loss,A,,15/12/2018,DO369-17 UTM-087,Piping Thickness,,NO,,,"L. Townsend, J. Marris",DITS,3171,Corrosion throughout spool,,,13001,"255,255,255,1",Marine - Piping,6.9,6.4,6.4,0.5,28.9726,0.0172577,0.0172577,,,,,,,,,,,,,,,,,,,,,,,,,,,,,,,,,
Montara FPSO,FPSO-CL-MA-OH-01,40-OH-65802-1CS,21,1,External,External Wall Loss,A,,15/12/2018,DO369-17 UTM-087,Piping Thickness,,NO,,,"L. Townsend, J. Marris",DITS,3172,Corrosion throughout spool,,,13001,"255,255,255,1",Marine - Piping,6.9,5,5,1.9,28.9726,0.0655792,0.0655792,,,,,,,,,,,,,,,,,,,,,,,,,,,,,,,,,
Montara FPSO,FPSO-CL-MA-OH-01,40-OH-65802-1CS,22,1,External,External Wall Loss,A,,15/12/2018,DO369-17 UTM-087,Piping Thickness,,NO,,,"L. Townsend, J. Marris",DITS,3173,Corrosion throughout spool,,,13001,"255,255,255,1",Marine - Piping,6.8,4.6,4.6,2.2,28.9726,0.0759338,0.0759338,,,,,,,,,,,,,,,,,,,,,,,,,,,,,,,,,
Montara FPSO,FPSO-CL-MA-OH-01,40-OH-65802-1CS,23,1,External,External Wall Loss,A,,15/12/2018,DO369-17 UTM-087,Piping Thickness,,NO,,,"L. Townsend, J. Marris",DITS,3174,Heavy corrosion throughout spool,,,13001,"255,255,255,1",Marine - Piping,6.9,5.6,5.6,1.3,28.9726,0.04487,0.04487,,,,,,,,,,,,,,,,,,,,,,,,,,,,,,,,,
Montara FPSO,FPSO-CL-MA-OH-01,40-OH-65802-1CS,24,1,External,External Wall Loss,A,,15/12/2018,DO369-17 UTM-087,Piping Thickness,,NO,,,"L. Townsend, J. Marris",DITS,3175,-,,,13001,"255,255,255,1",Marine - Piping,7,6.4,6.4,0.6,28.9726,0.0207092,0.0207092,,,,,,,,,,,,,,,,,,,,,,,,,,,,,,,,,
Montara FPSO,FPSO-CL-MA-OH-01,40-OH-65802-1CS,25,1,External,External Wall Loss,A,,15/12/2018,DO369-17 UTM-087,Piping Thickness,,NO,,,"L. Townsend, J. Marris",DITS,3176,Heavy corrosion throughout spool,,,13001,"255,255,255,1",Marine - Piping,7,5.5,5.5,1.5,28.9726,0.051773,0.051773,,,,,,,,,,,,,,,,,,,,,,,,,,,,,,,,,
Montara FPSO,FPSO-CL-MA-OH-01,40-OH-65802-1CS,26,1,External,External Wall Loss,A,,15/12/2018,DO369-17 UTM-087,Piping Thickness,,NO,,,"L. Townsend, J. Marris",DITS,3177,Corrosion throughout spool,,,13001,"255,255,255,1",Marine - Piping,6.9,5.4,5.4,1.5,28.9726,0.051773,0.051773,,,,,,,,,,,,,,,,,,,,,,,,,,,,,,,,,
Montara FPSO,FPSO-CL-MA-OH-01,40-OH-65802-1CS,27,1,External,External Wall Loss,A,,15/12/2018,DO369-17 UTM-087,Piping Thickness,,NO,,,"L. Townsend, J. Marris",DITS,3178,Heavy corrosion throughout spool,,,13001,"255,255,255,1",Marine - Piping,6.9,6,6,0.9,28.9726,0.0310638,0.0310638,,,,,,,,,,,,,,,,,,,,,,,,,,,,,,,,,
Montara FPSO,FPSO-CL-MA-OH-01,40-OH-65802-1CS,28,1,External,External Wall Loss,A,,15/12/2018,DO369-17 UTM-087,Piping Thickness,,NO,,,"L. Townsend, J. Marris",DITS,3179,-,,,13001,"255,255,255,1",Marine - Piping,6.9,5.4,5.4,1.5,28.9726,0.051773,0.051773,,,,,,,,,,,,,,,,,,,,,,,,,,,,,,,,,
Montara FPSO,FPSO-CL-MA-OH-01,40-OH-65802-1CS,29,1,External,External Wall Loss,A,,15/12/2018,DO369-17 UTM-087,Piping Thickness,,NO,,,"L. Townsend, J. Marris",DITS,3180,-,,,13001,"255,255,255,1",Marine - Piping,6.9,5.8,5.8,1.1,28.9726,0.0379669,0.0379669,,,,,,,,,,,,,,,,,,,,,,,,,,,,,,,,,
Montara FPSO,FPSO-CL-MA-OH-01,40-OH-65802-1CS,3,1,External,External Wall Loss,A,,15/12/2018,DO369-17 UTM-087,Piping Thickness,,NO,,,"L. Townsend, J. Marris",DITS,3154,-,,,13001,"255,255,255,1",Marine - Piping,6.9,5.8,5.8,1.1,28.9726,0.0379669,0.0379669,,,,,,,,,,,,,,,,,,,,,,,,,,,,,,,,,
Montara FPSO,FPSO-CL-MA-OH-01,40-OH-65802-1CS,30,1,External,External Wall Loss,A,,15/12/2018,DO369-17 UTM-087,Piping Thickness,,NO,,,"L. Townsend, J. Marris",DITS,3181,-,,,13001,"255,255,255,1",Marine - Piping,6.9,6.4,6.4,0.5,28.9726,0.0172577,0.0172577,,,,,,,,,,,,,,,,,,,,,,,,,,,,,,,,,
Montara FPSO,FPSO-CL-MA-OH-01,40-OH-65802-1CS,31,1,External,External Wall Loss,A,,15/12/2018,DO369-17 UTM-087,Piping Thickness,,NO,,,"L. Townsend, J. Marris",DITS,3182,-,,,13001,"255,255,255,1",Marine - Piping,6.8,6.5,6.5,0.3,28.9726,0.0103546,0.0103546,,,,,,,,,,,,,,,,,,,,,,,,,,,,,,,,,
Montara FPSO,FPSO-CL-MA-OH-01,40-OH-65802-1CS,32,1,External,External Wall Loss,A,,15/12/2018,DO369-17 UTM-087,Piping Thickness,,NO,,,"L. Townsend, J. Marris",DITS,3183,Corrosion throughout spool,,,13001,"255,255,255,1",Marine - Piping,6.8,6.1,6.1,0.7,28.9726,0.0241608,0.0241608,,,,,,,,,,,,,,,,,,,,,,,,,,,,,,,,,
Montara FPSO,FPSO-CL-MA-OH-01,40-OH-65802-1CS,33,1,External,External Wall Loss,A,,15/12/2018,DO369-17 UTM-087,Piping Thickness,,NO,,,"L. Townsend, J. Marris",DITS,3184,Corrosion throughout spool,,,13001,"255,255,255,1",Marine - Piping,6.9,6.4,6.4,0.5,28.9726,0.0172577,0.0172577,,,,,,,,,,,,,,,,,,,,,,,,,,,,,,,,,
Montara FPSO,FPSO-CL-MA-OH-01,40-OH-65802-1CS,34,1,External,External Wall Loss,A,,15/12/2018,DO369-17 UTM-087,Piping Thickness,,NO,,,"L. Townsend, J. Marris",DITS,3185,-,,,13001,"255,255,255,1",Marine - Piping,6.9,6.5,6.5,0.4,28.9726,0.0138062,0.0138062,,,,,,,,,,,,,,,,,,,,,,,,,,,,,,,,,
Montara FPSO,FPSO-CL-MA-OH-01,40-OH-65802-1CS,35,1,External,External Wall Loss,A,,15/12/2018,DO369-17 UTM-087,Piping Thickness,,NO,,,"L. Townsend, J. Marris",DITS,3186,-,,,13001,"255,255,255,1",Marine - Piping,6.9,6.1,6.1,0.8,28.9726,0.0276123,0.0276123,,,,,,,,,,,,,,,,,,,,,,,,,,,,,,,,,
Montara FPSO,FPSO-CL-MA-OH-01,40-OH-65802-1CS,36,1,External,External Wall Loss,A,,15/12/2018,DO369-17 UTM-087,Piping Thickness,,NO,,,"L. Townsend, J. Marris",DITS,3187,-,,,13001,"255,255,255,1",Marine - Piping,7,6.7,6.7,0.3,28.9726,0.0103546,0.0103546,,,,,,,,,,,,,,,,,,,,,,,,,,,,,,,,,
Montara FPSO,FPSO-CL-MA-OH-01,40-OH-65802-1CS,37,1,External,External Wall Loss,A,,15/12/2018,DO369-17 UTM-087,Piping Thickness,,NO,,,"L. Townsend, J. Marris",DITS,3188,Corrosion throughout spool,,,13001,"255,255,255,1",Marine - Piping,7,6.7,6.7,0.3,28.9726,0.0103546,0.0103546,,,,,,,,,,,,,,,,,,,,,,,,,,,,,,,,,
Montara FPSO,FPSO-CL-MA-OH-01,40-OH-65802-1CS,38,1,External,External Wall Loss,A,,15/12/2018,DO369-17 UTM-087,Piping Thickness,,NO,,,"L. Townsend, J. Marris",DITS,3189,Corrosion throughout spool,,,13001,"255,255,255,1",Marine - Piping,7,6.5,6.5,0.5,28.9726,0.0172577,0.0172577,,,,,,,,,,,,,,,,,,,,,,,,,,,,,,,,,
Montara FPSO,FPSO-CL-MA-OH-01,40-OH-65802-1CS,39,1,External,External Wall Loss,A,,15/12/2018,DO369-17 UTM-087,Piping Thickness,,NO,,,"L. Townsend, J. Marris",DITS,3190,Corrosion throughout spool,,,13001,"255,255,255,1",Marine - Piping,6.9,5.7,5.7,1.2,28.9726,0.0414184,0.0414184,,,,,,,,,,,,,,,,,,,,,,,,,,,,,,,,,
Montara FPSO,FPSO-CL-MA-OH-01,40-OH-65802-1CS,4,1,External,External Wall Loss,A,,15/12/2018,DO369-17 UTM-087,Piping Thickness,,NO,,,"L. Townsend, J. Marris",DITS,3155,-,,,13001,"255,255,255,1",Marine - Piping,6.9,6.2,6.2,0.7,28.9726,0.0241608,0.0241608,,,,,,,,,,,,,,,,,,,,,,,,,,,,,,,,,
Montara FPSO,FPSO-CL-MA-OH-01,40-OH-65802-1CS,5,1,External,External Wall Loss,A,,15/12/2018,DO369-17 UTM-087,Piping Thickness,,NO,,,"L. Townsend, J. Marris",DITS,3156,-,,,13001,"255,255,255,1",Marine - Piping,6.9,5.6,5.6,1.3,28.9726,0.04487,0.04487,,,,,,,,,,,,,,,,,,,,,,,,,,,,,,,,,
Montara FPSO,FPSO-CL-MA-OH-01,40-OH-65802-1CS,6,1,External,External Wall Loss,A,,15/12/2018,DO369-17 UTM-087,Piping Thickness,,NO,,,"L. Townsend, J. Marris",DITS,3157,-,,,13001,"255,255,255,1",Marine - Piping,6.9,5.4,5.4,1.5,28.9726,0.051773,0.051773,,,,,,,,,,,,,,,,,,,,,,,,,,,,,,,,,
Montara FPSO,FPSO-CL-MA-OH-01,40-OH-65802-1CS,7,1,External,External Wall Loss,A,,15/12/2018,DO369-17 UTM-087,Piping Thickness,,NO,,,"L. Townsend, J. Marris",DITS,3158,-,,,13001,"255,255,255,1",Marine - Piping,6.9,5.5,5.5,1.4,28.9726,0.0483215,0.0483215,,,,,,,,,,,,,,,,,,,,,,,,,,,,,,,,,
Montara FPSO,FPSO-CL-MA-OH-01,40-OH-65802-1CS,8,1,External,External Wall Loss,A,,15/12/2018,DO369-17 UTM-087,Piping Thickness,,NO,,,"L. Townsend, J. Marris",DITS,3159,-,,,13001,"255,255,255,1",Marine - Piping,6.9,5,5,1.9,28.9726,0.0655792,0.0655792,,,,,,,,,,,,,,,,,,,,,,,,,,,,,,,,,
Montara FPSO,FPSO-CL-MA-OH-01,40-OH-65802-1CS,9,1,External,External Wall Loss,A,,15/12/2018,DO369-17 UTM-087,Piping Thickness,,NO,,,"L. Townsend, J. Marris",DITS,3160,-,,,13001,"255,255,255,1",Marine - Piping,6.9,6.5,6.5,0.4,28.9726,0.0138062,0.0138062,,,,,,,,,,,,,,,,,,,,,,,,,,,,,,,,,
Montara FPSO,UNDEFINED,40-WF-71890-1CG,1,1,Internal,Internal Wall Loss,A,,7/03/2016,,Elbow Thickness,,,,,,,8601,"No iso on system, cannot confirm nominal wall thickness",,,13001,"255,255,255,1",,,8.6,8.6,,3.18082,,,,,,,,,,,,,,,,,,,,,,,,8.6,9.85,0,0,0,0,0,0,0,0,0,0
Montara FPSO,UNDEFINED,40-WF-71890-1CG,2,1,Internal,Internal Wall Loss,A,,7/03/2016,,Elbow Thickness,,,,,,,8602,"No iso on system, cannot confirm nominal wall thickness",,,13001,"255,255,255,1",,,8.9,8.9,,3.18082,,,,,,,,,,,,,,,,,,,,,,,,8.9,10.175,0,0,0,0,0,0,0,0,0,0
Montara FPSO,UNDEFINED,40-WF-71890-1CG,3,1,Internal,Internal Wall Loss,A,,7/03/2016,,Elbow Thickness,,,,,,,8603,"No iso on system, cannot confirm nominal wall thickness",,,13001,"255,255,255,1",,,9.1,9.1,,3.18082,,,,,,,,,,,,,,,,,,,,,,,,9.1,9.825,0,0,0,0,0,0,0,0,0,0
Montara FPSO,UNDEFINED,40-WF-71890-1CG,8,1,Internal,Internal Wall Loss,A,,7/03/2016,,Elbow Thickness,,,,,,,8604,"No iso on system, cannot confirm nominal wall thickness",,,13001,"255,255,255,1",,,8.4,8.4,,3.18082,,,,,,,,,,,,,,,,,,,,,,,,8.4,9.775,0,0,0,0,0,0,0,0,0,0
Montara FPSO,UNDEFINED,40-WF-71891-1CG,2,1,Internal,Internal Wall Loss,A,,6/03/2016,,Elbow Thickness,,,,,,,8605,,,,13001,"255,255,255,1",,7.137,10.1,10.1,-2.963,3.17808,-0.932323,-0.932323,,,,,,,,,,,,,,,,,,,,,,10.1,10.775,0,0,0,0,0,0,0,0,0,0
Montara FPSO,UNDEFINED,40-WF-71891-1CG,3,1,Internal,Internal Wall Loss,A,,6/03/2016,,Elbow Thickness,,,,,,,8606,,,,13001,"255,255,255,1",,7.137,10,10,-2.863,3.17808,-0.900858,-0.900858,,,,,,,,,,,,,,,,,,,,,,10,10.5,0,0,0,0,0,0,0,0,0,0
Montara FPSO,UNDEFINED,40-WF-71891-1CG,4,1,Internal,Internal Wall Loss,A,,6/03/2016,,Elbow Thickness,,,,,,,8607,,,,13001,"255,255,255,1",,7.137,10.3,10.3,-3.163,3.17808,-0.995254,-0.995254,,,,,,,,,,,,,,,,,,,,,,10.3,11.075,0,0,0,0,0,0,0,0,0,0
Montara FPSO,UNDEFINED,40-WF-71891-1CG,5,1,Internal,Internal Wall Loss,A,,6/03/2016,,Elbow Thickness,,,,,,,8608,,,,13001,"255,255,255,1",,7.137,10.3,10.3,-3.163,3.17808,-0.995254,-0.995254,,,,,,,,,,,,,,,,,,,,,,10.3,10.95,0,0,0,0,0,0,0,0,0,0
Montara FPSO,UNDEFINED,40-WF-71892-1CG,1,1,Internal,Internal Wall Loss,A,,6/03/2016,,Elbow Thickness,,,,,,,8609,,,,13001,"255,255,255,1",,7.137,9.1,9.1,-1.963,3.17808,-0.617668,-0.617668,,,,,,,,,,,,,,,,,,,,,,9.1,10.175,0,0,0,0,0,0,0,0,0,0
Montara FPSO,UNDEFINED,40-WF-71892-1CG,5,1,Internal,Internal Wall Loss,A,,6/03/2016,,Elbow Thickness,,,,,,,8610,,,,13001,"255,255,255,1",,7.137,9.4,9.4,-2.263,3.17808,-0.712065,-0.712065,,,,,,,,,,,,,,,,,,,,,,9.4,10.425,0,0,0,0,0,0,0,0,0,0
Montara FPSO,UNDEFINED,40-WF-71964-01F01,1,1,Internal,Internal Wall Loss,A,,18/02/2016,,Elbow Thickness,,,,,,,8611,,,,13001,"255,255,255,1",,7.137,7.8,7.8,-0.663,3.13151,-0.211719,-0.211719,,,,,,,,,,,,,,,,,,,,,,7.8,9.125,0,0,0,0,0,0,0,0,0,0
Montara FPSO,UNDEFINED,40-WF-71964-01F01,2,1,Internal,Internal Wall Loss,A,,18/02/2016,,Piping Thickness,,,,,,,8612,,,,13001,"255,255,255,1",,7.137,14.1,14.1,-6.963,3.13151,-2.22353,-2.22353,,,,,,,,,,,,,,,,,,,,,,14.1,14.7,0,0,0,0,0,0,0,0,0,0
Montara FPSO,UNDEFINED,40-WF-71964-01F01,3,1,Internal,Internal Wall Loss,A,,18/02/2016,,Elbow Thickness,,,,,,,8613,,,,13001,"255,255,255,1",,7.137,8.5,8.5,-1.363,3.13151,-0.435254,-0.435254,,,,,,,,,,,,,,,,,,,,,,8.5,9.925,0,0,0,0,0,0,0,0,0,0
Montara FPSO,UNDEFINED,40-WF-71968-01F01,1,1,Internal,Internal Wall Loss,A,,18/02/2016,,Elbow Thickness,,,,,,,8614,,,,13001,"255,255,255,1",,7.137,8.8,8.8,-1.663,3.13151,-0.531054,-0.531054,,,,,,,,,,,,,,,,,,,,,,8.8,9.95,0,0,0,0,0,0,0,0,0,0
Montara FPSO,UNDEFINED,40-WF-71968-01F01,2,1,Internal,Internal Wall Loss,A,,18/02/2016,,Piping Thickness,,,,,,,8615,,,,13001,"255,255,255,1",,7.137,13.9,13.9,-6.763,3.13151,-2.15966,-2.15966,,,,,,,,,,,,,,,,,,,,,,13.9,14.725,0,0,0,0,0,0,0,0,0,0
Montara FPSO,UNDEFINED,40-WF-71968-01F01,3,1,Internal,Internal Wall Loss,A,,18/02/2016,,Elbow Thickness,,,,,,,8616,,,,13001,"255,255,255,1",,7.137,8.2,8.2,-1.063,3.13151,-0.339453,-0.339453,,,,,,,,,,,,,,,,,,,,,,8.2,9.65,0,0,0,0,0,0,0,0,0,0
Montara FPSO,FPSO-CL-TS-FH-01,400-FH-43029-01C02,1,1,Internal,Internal Wall Loss,A,,17/12/2008,2009 BL.xls,Piping Thickness,,,,,,,3191,,,,13001,"255,255,255,1",Topsides - Piping,7.9,8.3,8.1,-0.2,-4.04384,0.0494581,0.0494581,,,,,,,,,,,,,,,,,,,,,,8.1,8.3,0,0,0,0,0,0,0,0,0,0
Montara FPSO,FPSO-CL-TS-FH-01,400-FH-43029-01C02,1,2,Internal,Internal Wall Loss,A,,17/09/2011,2011 BL.xslx,Piping Thickness,,,,,,,5521,,,,13001,"255,255,255,1",Topsides - Piping,7.9,8.375,8,0.1,2.75068,0.0363547,0.0773304,,,,,,,,,,,,,,,,,,,,,,8,8.375,0,0,0,0,0,0,0,0,0,0
Montara FPSO,FPSO-CL-TS-FH-01,400-FH-43029-01C02,10,1,Internal,Internal Wall Loss,A,,17/12/2008,2009 BL.xls,Elbow Thickness,,,,,,,3200,,,,13001,"255,255,255,1",Topsides - Piping,7.9,6.9,6.9,1,-4.04384,-0.24729,-0.24729,,,,,,,,,,,,,,,,,,,,,,,,,,,,,,,,,
Montara FPSO,FPSO-CL-TS-FH-01,400-FH-43029-01C02,10,2,Internal,Internal Wall Loss,A,,17/09/2011,2011 BL.xslx,Elbow Thickness,,,,,,,5530,,,,13001,"255,255,255,1",Topsides - Piping,7.9,7.5,7.5,-0.6,2.75068,-0.218127,-0.309322,,,,,,,,,,,,,,,,,,,,,,,,,,,,,,,,,
Montara FPSO,FPSO-CL-TS-FH-01,400-FH-43029-01C02,11,1,Internal,Internal Wall Loss,A,,17/12/2008,2009 BL.xls,Elbow Thickness,,,,,,,3201,,,,13001,"255,255,255,1",Topsides - Piping,7.9,7.2,7.2,0.7,-4.04384,-0.173103,-0.173103,,,,,,,,,,,,,,,,,,,,,,,,,,,,,,,,,
Montara FPSO,FPSO-CL-TS-FH-01,400-FH-43029-01C02,11,2,Internal,Internal Wall Loss,A,,17/09/2011,2011 BL.xslx,Elbow Thickness,,,,,,,5531,,,,13001,"255,255,255,1",Topsides - Piping,7.9,7.4,7.4,-0.2,2.75068,-0.0727093,-0.386653,,,,,,,,,,,,,,,,,,,,,,,,,,,,,,,,,
Montara FPSO,FPSO-CL-TS-FH-01,400-FH-43029-01C02,12,1,Internal,Internal Wall Loss,A,,17/12/2008,2009 BL.xls,Elbow Thickness,,,,,,,3202,,,,13001,"255,255,255,1",Topsides - Piping,7.9,7.925,7.5,0.4,-4.04384,-0.098916,-0.098916,,,,,,,,,,,,,,,,,,,,,,7.5,7.925,0,0,0,0,0,0,0,0,0,0
Montara FPSO,FPSO-CL-TS-FH-01,400-FH-43029-01C02,12,2,Internal,Internal Wall Loss,A,,17/09/2011,2011 BL.xslx,Elbow Thickness,,,,,,,5532,,,,13001,"255,255,255,1",Topsides - Piping,7.9,8.2,7.8,-0.3,2.75068,-0.109064,-0.0773304,,,,,,,,,,,,,,,,,,,,,,7.8,8.2,0,0,0,0,0,0,0,0,0,0
Montara FPSO,FPSO-CL-TS-FH-01,400-FH-43029-01C02,2,1,Internal,Internal Wall Loss,A,,17/12/2008,2009 BL.xls,Elbow Thickness,,,,,,,3192,,,,13001,"255,255,255,1",Topsides - Piping,7.9,8,7.7,0.2,-4.04384,-0.0494581,-0.0494581,,,,,,,,,,,,,,,,,,,,,,7.7,8,0,0,0,0,0,0,0,0,0,0
Montara FPSO,FPSO-CL-TS-FH-01,400-FH-43029-01C02,2,2,Internal,Internal Wall Loss,A,,17/09/2011,2011 BL.xslx,Elbow Thickness,,,,,,,5522,,,,13001,"255,255,255,1",Topsides - Piping,7.9,8.3,8.2,-0.5,2.75068,-0.181773,0.231991,,,,,,,,,,,,,,,,,,,,,,8.2,8.3,0,0,0,0,0,0,0,0,0,0
Montara FPSO,FPSO-CL-TS-FH-01,400-FH-43029-01C02,3,1,Internal,Internal Wall Loss,A,,17/12/2008,2009 BL.xls,Elbow Thickness,,,,,,,3193,,,,13001,"255,255,255,1",Topsides - Piping,7.9,7.9,7.9,0,-4.04384,0,0,,,,,,,,,,,,,,,,,,,,,,,,,,,,,,,,,
Montara FPSO,FPSO-CL-TS-FH-01,400-FH-43029-01C02,3,2,Internal,Internal Wall Loss,A,,17/09/2011,2011 BL.xslx,Elbow Thickness,,,,,,,5523,,,,13001,"255,255,255,1",Topsides - Piping,7.9,8.3,8.3,-0.4,2.75068,-0.145418,0.309322,,,,,,,,,,,,,,,,,,,,,,,,,,,,,,,,,
Montara FPSO,FPSO-CL-TS-FH-01,400-FH-43029-01C02,4,1,Internal,Internal Wall Loss,A,,17/12/2008,2009 BL.xls,Elbow Thickness,,,,,,,3194,,,,13001,"255,255,255,1",Topsides - Piping,7.9,8,8,-0.0999999,-4.04384,0.024729,0.024729,,,,,,,,,,,,,,,,,,,,,,,,,,,,,,,,,
Montara FPSO,FPSO-CL-TS-FH-01,400-FH-43029-01C02,4,2,Internal,Internal Wall Loss,A,,17/09/2011,2011 BL.xslx,Elbow Thickness,,,,,,,5524,,,,13001,"255,255,255,1",Topsides - Piping,7.9,8.2,8.2,-0.2,2.75068,-0.0727091,0.231991,,,,,,,,,,,,,,,,,,,,,,,,,,,,,,,,,
Montara FPSO,FPSO-CL-TS-FH-01,400-FH-43029-01C02,5,1,Internal,Internal Wall Loss,A,,17/12/2008,2009 BL.xls,Elbow Thickness,,,,,,,3195,,,,13001,"255,255,255,1",Topsides - Piping,7.9,8,8,-0.0999999,-4.04384,0.024729,0.024729,,,,,,,,,,,,,,,,,,,,,,,,,,,,,,,,,
Montara FPSO,FPSO-CL-TS-FH-01,400-FH-43029-01C02,5,2,Internal,Internal Wall Loss,A,,17/09/2011,2011 BL.xslx,Elbow Thickness,,,,,,,5525,,,,13001,"255,255,255,1",Topsides - Piping,7.9,8.1,8.1,-0.1,2.75068,-0.0363547,0.154661,,,,,,,,,,,,,,,,,,,,,,,,,,,,,,,,,
Montara FPSO,FPSO-CL-TS-FH-01,400-FH-43029-01C02,6,1,Internal,Internal Wall Loss,A,,17/12/2008,2009 BL.xls,Elbow Thickness,,,,,,,3196,,,,13001,"255,255,255,1",Topsides - Piping,7.9,7.95,7.7,0.2,-4.04384,-0.0494581,-0.0494581,,,,,,,,,,,,,,,,,,,,,,7.7,7.95,0,0,0,0,0,0,0,0,0,0
Montara FPSO,FPSO-CL-TS-FH-01,400-FH-43029-01C02,6,2,Internal,Internal Wall Loss,A,,17/09/2011,2011 BL.xslx,Elbow Thickness,,,,,,,5526,,,,13001,"255,255,255,1",Topsides - Piping,7.9,8.35,8,-0.3,2.75068,-0.109064,0.0773304,,,,,,,,,,,,,,,,,,,,,,8,8.35,0,0,0,0,0,0,0,0,0,0
Montara FPSO,FPSO-CL-TS-FH-01,400-FH-43029-01C02,7,1,Internal,Internal Wall Loss,A,,17/12/2008,2009 BL.xls,Piping Thickness,,,,,,,3197,,,,13001,"255,255,255,1",Topsides - Piping,7.9,8.425,8.3,-0.4,-4.04384,0.098916,0.098916,,,,,,,,,,,,,,,,,,,,,,8.3,8.425,0,0,0,0,0,0,0,0,0,0
Montara FPSO,FPSO-CL-TS-FH-01,400-FH-43029-01C02,7,2,Internal,Internal Wall Loss,A,,17/09/2011,2011 BL.xslx,Piping Thickness,,,,,,,5527,,,,13001,"255,255,255,1",Topsides - Piping,7.9,8.475,8.3,0,2.75068,0,0.309322,,,,,,,,,,,,,,,,,,,,,,8.3,8.475,0,0,0,0,0,0,0,0,0,0
Montara FPSO,FPSO-CL-TS-FH-01,400-FH-43029-01C02,8,1,Internal,Internal Wall Loss,A,,17/12/2008,2009 BL.xls,Piping Thickness,,,,,,,3198,,,,13001,"255,255,255,1",Topsides - Piping,7.9,8.175,8,-0.0999999,-4.04384,0.024729,0.024729,,,,,,,,,,,,,,,,,,,,,,8,8.175,0,0,0,0,0,0,0,0,0,0
Montara FPSO,FPSO-CL-TS-FH-01,400-FH-43029-01C02,8,2,Internal,Internal Wall Loss,A,,17/09/2011,2011 BL.xslx,Piping Thickness,,,,,,,5528,,,,13001,"255,255,255,1",Topsides - Piping,7.9,8.175,7.9,0.0999999,2.75068,0.0363545,0,,,,,,,,,,,,,,,,,,,,,,7.9,8.175,0,0,0,0,0,0,0,0,0,0
Montara FPSO,FPSO-CL-TS-FH-01,400-FH-43029-01C02,9,1,Internal,Internal Wall Loss,A,,17/12/2008,2009 BL.xls,Elbow Thickness,,,,,,,3199,,,,13001,"255,255,255,1",Topsides - Piping,7.9,7.7,7.7,0.2,-4.04384,-0.0494581,-0.0494581,,,,,,,,,,,,,,,,,,,,,,,,,,,,,,,,,
Montara FPSO,FPSO-CL-TS-FH-01,400-FH-43029-01C02,9,2,Internal,Internal Wall Loss,A,,17/09/2011,2011 BL.xslx,Elbow Thickness,,,,,,,5529,,,,13001,"255,255,255,1",Topsides - Piping,7.9,8,8,-0.3,2.75068,-0.109064,0.0773304,,,,,,,,,,,,,,,,,,,,,,,,,,,,,,,,,
Montara FPSO,FPSO-CL-TS-FH-01,400-FH-43030-01C02,1,1,Internal,Internal Wall Loss,A,,17/12/2008,2009 BL.xls,Elbow Thickness,,,,,,,3203,,,,13001,"255,255,255,1",Topsides - Piping,7.9,10.05,9.6,-1.7,-4.04384,0.420393,0.420393,,,,,,,,,,,,,,,,,,,,,,9.6,10.05,0,0,0,0,0,0,0,0,0,0
Montara FPSO,FPSO-CL-TS-FH-01,400-FH-43030-01C02,10,1,Internal,Internal Wall Loss,A,,17/12/2008,2009 BL.xls,Elbow Thickness,,,,,,,3212,,,,13001,"255,255,255,1",Topsides - Piping,7.9,8.1,8.1,-0.2,-4.04384,0.0494581,0.0494581,,,,,,,,,,,,,,,,,,,,,,,,,,,,,,,,,
Montara FPSO,FPSO-CL-TS-FH-01,400-FH-43030-01C02,11,1,Internal,Internal Wall Loss,A,,17/12/2008,2009 BL.xls,Elbow Thickness,,,,,,,3213,,,,13001,"255,255,255,1",Topsides - Piping,7.9,8.1,7.8,0.0999999,-4.04384,-0.024729,-0.024729,,,,,,,,,,,,,,,,,,,,,,7.8,8.1,0,0,0,0,0,0,0,0,0,0
Montara FPSO,FPSO-CL-TS-FH-01,400-FH-43030-01C02,12,1,Internal,Internal Wall Loss,A,,17/12/2008,2009 BL.xls,Elbow Thickness,,,,,,,3214,,,,13001,"255,255,255,1",Topsides - Piping,7.9,10.275,10.1,-2.2,-4.04384,0.544038,0.544038,,,,,,,,,,,,,,,,,,,,,,10.1,10.275,0,0,0,0,0,0,0,0,0,0
Montara FPSO,FPSO-CL-TS-FH-01,400-FH-43030-01C02,2,1,Internal,Internal Wall Loss,A,,17/12/2008,2009 BL.xls,Elbow Thickness,,,,,,,3204,,,,13001,"255,255,255,1",Topsides - Piping,7.9,9.9,9.9,-2,-4.04384,0.49458,0.49458,,,,,,,,,,,,,,,,,,,,,,,,,,,,,,,,,
Montara FPSO,FPSO-CL-TS-FH-01,400-FH-43030-01C02,3,1,Internal,Internal Wall Loss,A,,17/12/2008,2009 BL.xls,Elbow Thickness,,,,,,,3205,,,,13001,"255,255,255,1",Topsides - Piping,7.9,10.1,10.1,-2.2,-4.04384,0.544038,0.544038,,,,,,,,,,,,,,,,,,,,,,,,,,,,,,,,,
Montara FPSO,FPSO-CL-TS-FH-01,400-FH-43030-01C02,4,1,Internal,Internal Wall Loss,A,,17/12/2008,2009 BL.xls,Elbow Thickness,,,,,,,3206,,,,13001,"255,255,255,1",Topsides - Piping,7.9,10,10,-2.1,-4.04384,0.519309,0.519309,,,,,,,,,,,,,,,,,,,,,,,,,,,,,,,,,
Montara FPSO,FPSO-CL-TS-FH-01,400-FH-43030-01C02,5,1,Internal,Internal Wall Loss,A,,17/12/2008,2009 BL.xls,Elbow Thickness,,,,,,,3207,,,,13001,"255,255,255,1",Topsides - Piping,7.9,10.05,9.5,-1.6,-4.04384,0.395664,0.395664,,,,,,,,,,,,,,,,,,,,,,9.5,10.05,0,0,0,0,0,0,0,0,0,0
Montara FPSO,FPSO-CL-TS-FH-01,400-FH-43030-01C02,6,1,Internal,Internal Wall Loss,A,,17/12/2008,2009 BL.xls,Piping Thickness,,,,,,,3208,,,,13001,"255,255,255,1",Topsides - Piping,7.9,8.475,8.2,-0.3,-4.04384,0.0741869,0.0741869,,,,,,,,,,,,,,,,,,,,,,8.2,8.475,0,0,0,0,0,0,0,0,0,0
Montara FPSO,FPSO-CL-TS-FH-01,400-FH-43030-01C02,7,1,Internal,Internal Wall Loss,A,,17/12/2008,2009 BL.xls,Elbow Thickness,,,,,,,3209,,,,13001,"255,255,255,1",Topsides - Piping,7.9,8.3,8.1,-0.2,-4.04384,0.0494581,0.0494581,,,,,,,,,,,,,,,,,,,,,,8.1,8.3,0,0,0,0,0,0,0,0,0,0
Montara FPSO,FPSO-CL-TS-FH-01,400-FH-43030-01C02,8,1,Internal,Internal Wall Loss,A,,17/12/2008,2009 BL.xls,Elbow Thickness,,,,,,,3210,,,,13001,"255,255,255,1",Topsides - Piping,7.9,8.2,8.2,-0.3,-4.04384,0.0741869,0.0741869,,,,,,,,,,,,,,,,,,,,,,,,,,,,,,,,,
Montara FPSO,FPSO-CL-TS-FH-01,400-FH-43030-01C02,9,1,Internal,Internal Wall Loss,A,,17/12/2008,2009 BL.xls,Elbow Thickness,,,,,,,3211,,,,13001,"255,255,255,1",Topsides - Piping,7.9,8.2,8.2,-0.3,-4.04384,0.0741869,0.0741869,,,,,,,,,,,,,,,,,,,,,,,,,,,,,,,,,
Montara FPSO,FPSO-CL-TS-FH-01,400-FH-43500-01C02,1,1,Internal,Internal Wall Loss,A,,19/09/2011,2011 BL.xslx,Piping Thickness,,,,,,,5568,,,,13001,"255,255,255,1",Topsides - Piping,7.9,8.05,8,-0.0999999,-1.28767,0.0776595,0.0776595,,,,,,,,,,,,,,,,,,,,,,8,8.05,0,0,0,0,0,0,0,0,0,0
Montara FPSO,FPSO-CL-TS-FH-01,400-FH-43500-01C02,10,1,Internal,Internal Wall Loss,A,,19/09/2011,2011 BL.xslx,Elbow Thickness,,,,,,,5577,,,,13001,"255,255,255,1",Topsides - Piping,7.9,7.7,7.7,0.2,-1.28767,-0.155319,-0.155319,,,,,,,,,,,,,,,,,,,,,,,,,,,,,,,,,
Montara FPSO,FPSO-CL-TS-FH-01,400-FH-43500-01C02,11,1,Internal,Internal Wall Loss,A,,19/09/2011,2011 BL.xslx,Elbow Thickness,,,,,,,5578,,,,13001,"255,255,255,1",Topsides - Piping,7.9,7.6,7.6,0.3,-1.28767,-0.232979,-0.232979,,,,,,,,,,,,,,,,,,,,,,,,,,,,,,,,,
Montara FPSO,FPSO-CL-TS-FH-01,400-FH-43500-01C02,12,1,Internal,Internal Wall Loss,A,,19/09/2011,2011 BL.xslx,Elbow Thickness,,,,,,,5579,,,,13001,"255,255,255,1",Topsides - Piping,7.9,7.5,7.5,0.4,-1.28767,-0.310638,-0.310638,,,,,,,,,,,,,,,,,,,,,,,,,,,,,,,,,
Montara FPSO,FPSO-CL-TS-FH-01,400-FH-43500-01C02,13,1,Internal,Internal Wall Loss,A,,19/09/2011,2011 BL.xslx,Elbow Thickness,,,,,,,5580,,,,13001,"255,255,255,1",Topsides - Piping,7.9,7.625,7,0.9,-1.28767,-0.698936,-0.698936,,,,,,,,,,,,,,,,,,,,,,7,7.625,1,0,0,0,0,0,0,0,0,0
Montara FPSO,FPSO-CL-TS-FH-01,400-FH-43500-01C02,14,1,Internal,Internal Wall Loss,A,,19/09/2011,2011 BL.xslx,Piping Thickness,,,,,,,5581,,,,13001,"255,255,255,1",Topsides - Piping,7.9,8.2,8,-0.0999999,-1.28767,0.0776595,0.0776595,,,,,,,,,,,,,,,,,,,,,,8,8.2,0,0,0,0,0,0,0,0,0,0
Montara FPSO,FPSO-CL-TS-FH-01,400-FH-43500-01C02,2,1,Internal,Internal Wall Loss,A,,19/09/2011,2011 BL.xslx,Elbow Thickness,,,,,,,5569,,,,13001,"255,255,255,1",Topsides - Piping,7.9,7.65,7.6,0.3,-1.28767,-0.232979,-0.232979,,,,,,,,,,,,,,,,,,,,,,7.6,7.65,0,0,0,0,0,0,0,0,0,0
Montara FPSO,FPSO-CL-TS-FH-01,400-FH-43500-01C02,3,1,Internal,Internal Wall Loss,A,,19/09/2011,2011 BL.xslx,Elbow Thickness,,,,,,,5570,,,,13001,"255,255,255,1",Topsides - Piping,7.9,7.6,7.6,0.3,-1.28767,-0.232979,-0.232979,,,,,,,,,,,,,,,,,,,,,,,,,,,,,,,,,
Montara FPSO,FPSO-CL-TS-FH-01,400-FH-43500-01C02,4,1,Internal,Internal Wall Loss,A,,19/09/2011,2011 BL.xslx,Elbow Thickness,,,,,,,5571,,,,13001,"255,255,255,1",Topsides - Piping,7.9,7.5,7.5,0.4,-1.28767,-0.310638,-0.310638,,,,,,,,,,,,,,,,,,,,,,,,,,,,,,,,,
Montara FPSO,FPSO-CL-TS-FH-01,400-FH-43500-01C02,5,1,Internal,Internal Wall Loss,A,,19/09/2011,2011 BL.xslx,Elbow Thickness,,,,,,,5572,,,,13001,"255,255,255,1",Topsides - Piping,7.9,7.6,7.6,0.3,-1.28767,-0.232979,-0.232979,,,,,,,,,,,,,,,,,,,,,,,,,,,,,,,,,
Montara FPSO,FPSO-CL-TS-FH-01,400-FH-43500-01C02,6,1,Internal,Internal Wall Loss,A,,19/09/2011,2011 BL.xslx,Elbow Thickness,,,,,,,5573,,,,13001,"255,255,255,1",Topsides - Piping,7.9,7.4,7.1,0.8,-1.28767,-0.621277,-0.621277,,,,,,,,,,,,,,,,,,,,,,7.1,7.4,2,0,0,0,0,0,0,0,0,0
Montara FPSO,FPSO-CL-TS-FH-01,400-FH-43500-01C02,7,1,Internal,Internal Wall Loss,A,,19/09/2011,2011 BL.xslx,Piping Thickness,,,,,,,5574,,,,13001,"255,255,255,1",Topsides - Piping,7.9,7.875,7.7,0.2,-1.28767,-0.155319,-0.155319,,,,,,,,,,,,,,,,,,,,,,7.7,7.875,0,0,0,0,0,0,0,0,0,0
Montara FPSO,FPSO-CL-TS-FH-01,400-FH-43500-01C02,8,1,Internal,Internal Wall Loss,A,,19/09/2011,2011 BL.xslx,Piping Thickness,,,,,,,5575,,,,13001,"255,255,255,1",Topsides - Piping,7.9,7.975,7.9,0,-1.28767,0,0,,,,,,,,,,,,,,,,,,,,,,7.9,7.975,0,0,0,0,0,0,0,0,0,0
Montara FPSO,FPSO-CL-TS-FH-01,400-FH-43500-01C02,9,1,Internal,Internal Wall Loss,A,,19/09/2011,2011 BL.xslx,Elbow Thickness,,,,,,,5576,12.7% under NWT,,,13001,"255,255,255,1",Topsides - Piping,7.9,7.425,6.9,1,-1.28767,-0.776596,-0.776596,,,,,,,,,,,,,,,,,,,,,,6.9,7.425,1,0,0,0,0,0,0,0,0,0
Montara FPSO,FPSO-CL-MA-OC-01,400-OC-30803-1LC,1,1,Internal,Internal Wall Loss,A,,14/07/2018,DO369-17 UTM-053,Piping Thickness,,,,,J. Marris,DITS,3215,,,,13001,"255,255,255,1",Marine - Piping,12.7,12.2,12.2,0.5,28.5507,0.0175127,0.0175127,,,,,,,,,,,,,,,,,,,,,,,,,,,,,,,,,
Montara FPSO,FPSO-CL-MA-OC-01,400-OC-30803-1LC,10,1,Internal,Internal Wall Loss,A,,14/07/2018,DO369-17 UTM-053,Piping Thickness,,,,,J. Marris,DITS,3224,,,,13001,"255,255,255,1",Marine - Piping,12.7,13.6,13.6,-0.900001,28.5507,-0.0315229,-0.0315229,,,,,,,,,,,,,,,,,,,,,,,,,,,,,,,,,
Montara FPSO,FPSO-CL-MA-OC-01,400-OC-30803-1LC,11,1,Internal,Internal Wall Loss,A,,11/09/2015,,Piping Thickness,,,,,,,9018,,,,13001,"255,255,255,1",Marine - Piping,12.7,13.4,13.4,-0.7,25.7096,-0.0272272,-0.0272272,,,,,,,,,,,,,,,,,,,,,,13.4,13.7,0,0,0,0,0,0,0,0,0,0
Montara FPSO,FPSO-CL-MA-OC-01,400-OC-30803-1LC,11,2,Internal,Internal Wall Loss,A,,14/07/2018,DO369-17 UTM-053,Piping Thickness,,,,,J. Marris,DITS,3225,,,,13001,"255,255,255,1",Marine - Piping,12.7,13.2,13.2,0.2,2.8411,0.0703953,-0.0175127,,,,,,,,,,,,,,,,,,,,,,,,,,,,,,,,,
Montara FPSO,FPSO-CL-MA-OC-01,400-OC-30803-1LC,12,1,Internal,Internal Wall Loss,A,,14/07/2018,DO369-17 UTM-053,Piping Thickness,,,,,J. Marris,DITS,3226,,,,13001,"255,255,255,1",Marine - Piping,12.7,13.1,13.1,-0.400001,28.5507,-0.0140102,-0.0140102,,,,,,,,,,,,,,,,,,,,,,,,,,,,,,,,,
Montara FPSO,FPSO-CL-MA-OC-01,400-OC-30803-1LC,13,1,Internal,Internal Wall Loss,A,,11/09/2015,,Piping Thickness,,,,,,,9019,,,,13001,"255,255,255,1",Marine - Piping,12.7,13.1,13.1,-0.400001,25.7096,-0.0155584,-0.0155584,,,,,,,,,,,,,,,,,,,,,,13.1,14.1,0,0,0,0,0,0,0,0,0,0
Montara FPSO,FPSO-CL-MA-OC-01,400-OC-30803-1LC,13,2,Internal,Internal Wall Loss,A,,31/03/2018,DO369-17 UTM-050,Piping Thickness,,,,,D. Collins,DITS,3227,,,,13001,"255,255,255,1",Marine - Piping,12.7,14.6,14.6,-1.5,2.55342,-0.587446,-0.0672257,,,,,,,,,,,,,,,,,,,,,,,,,,,,,,,,,
Montara FPSO,FPSO-CL-MA-OC-01,400-OC-30803-1LC,14,1,Internal,Internal Wall Loss,A,,31/03/2018,DO369-17 UTM-050,Piping Thickness,,,,,D. Collins,DITS,3228,,,,13001,"255,255,255,1",Marine - Piping,12.7,13.8,13.8,-1.1,28.263,-0.0389201,-0.0389201,,,,,,,,,,,,,,,,,,,,,,,,,,,,,,,,,
Montara FPSO,FPSO-CL-MA-OC-01,400-OC-30803-1LC,15,1,Internal,Internal Wall Loss,A,,11/09/2015,,Elbow Thickness,,,,,,,8585,,,,13001,"255,255,255,1",Marine - Piping,12.7,13.3,13.3,-0.6,25.7096,-0.0233376,-0.0233376,,,,,,,,,,,,,,,,,,,,,,13.3,13.65,0,0,0,0,0,0,0,0,0,0
Montara FPSO,FPSO-CL-MA-OC-01,400-OC-30803-1LC,2,1,Internal,Internal Wall Loss,A,,11/09/2015,,Piping Thickness,,,,,,,9015,,,,13001,"255,255,255,1",Marine - Piping,12.7,11.7,11.7,1,25.7096,0.038896,0.038896,,,,,,,,,,,,,,,,,,,,,,11.7,12.625,0,0,0,0,0,0,0,0,0,0
Montara FPSO,FPSO-CL-MA-OC-01,400-OC-30803-1LC,2,2,Internal,Internal Wall Loss,A,,14/07/2018,DO369-17 UTM-053,Piping Thickness,,,,,J. Marris,DITS,3216,,,,13001,"255,255,255,1",Marine - Piping,12.7,11.4,11.4,0.3,2.8411,0.105593,0.0455331,,,,,,,,,,,,,,,,,,,,,,,,,,,,,,,,,
Montara FPSO,FPSO-CL-MA-OC-01,400-OC-30803-1LC,3,1,Internal,Internal Wall Loss,A,,11/09/2015,,Piping Thickness,,,,,,,9016,,,,13001,"255,255,255,1",Marine - Piping,12.7,12.3,12.3,0.4,25.7096,0.0155584,0.0155584,,,,,,,,,,,,,,,,,,,,,,12.3,12.575,0,0,0,0,0,0,0,0,0,0
Montara FPSO,FPSO-CL-MA-OC-01,400-OC-30803-1LC,3,2,Internal,Internal Wall Loss,A,,14/07/2018,DO369-17 UTM-053,Piping Thickness,,,,,J. Marris,DITS,3217,,,,13001,"255,255,255,1",Marine - Piping,12.7,12.7,12.7,-0.4,2.8411,-0.140791,0,,,,,,,,,,,,,,,,,,,,,,,,,,,,,,,,,
Montara FPSO,FPSO-CL-MA-OC-01,400-OC-30803-1LC,4,1,Internal,Internal Wall Loss,A,,14/07/2018,DO369-17 UTM-053,Piping Thickness,,,,,J. Marris,DITS,3218,,,,13001,"255,255,255,1",Marine - Piping,12.7,12.3,12.3,0.4,28.5507,0.0140102,0.0140102,,,,,,,,,,,,,,,,,,,,,,,,,,,,,,,,,
Montara FPSO,FPSO-CL-MA-OC-01,400-OC-30803-1LC,5,1,Internal,Internal Wall Loss,A,,14/07/2018,DO369-17 UTM-053,Piping Thickness,,,,,J. Marris,DITS,3219,,,,13001,"255,255,255,1",Marine - Piping,12.7,11.4,11.4,1.3,28.5507,0.0455331,0.0455331,,,,,,,,,,,,,,,,,,,,,,,,,,,,,,,,,
Montara FPSO,FPSO-CL-MA-OC-01,400-OC-30803-1LC,6,1,Internal,Internal Wall Loss,A,,14/07/2018,DO369-17 UTM-053,Piping Thickness,,,,,J. Marris,DITS,3220,6’oclock 40x40mm,,,13001,"255,255,255,1",Marine - Piping,12.7,7.8,7.8,4.9,28.5507,0.171625,0.171625,,,,,,,,,,,,,,,,,,,,,,,,,,,,,,,,,
Montara FPSO,FPSO-CL-MA-OC-01,400-OC-30803-1LC,7,1,Internal,Internal Wall Loss,A,,14/07/2018,DO369-17 UTM-053,Piping Thickness,,,,,J. Marris,DITS,3221,,,,13001,"255,255,255,1",Marine - Piping,12.7,12.8,12.8,-0.1,28.5507,-0.00350256,-0.00350256,,,,,,,,,,,,,,,,,,,,,,,,,,,,,,,,,
