Repository: Joshua-W-Adams/data-mapping

# data-mapping
Generic program enabling mapping of one data format to another

## Instructions

1. Install project dependencies as follows

```
Node v10.15.3
```

2. Clone repository to your system using the following command or git desktop.

```
git clone https://github.com/YOUR-USERNAME/YOUR-REPOSITORY
```

3. Install project

```
npm install
```

4. Update configuration data files

```
.\config\data\input.csv
.\config\data\oneToFewColumnMappings
.\config\data\oneToManyColumnMappings
.\config\data\oneToOneColumnMappings
.\config\data\tableFilters
.\config\data\tables
```

5. Update configuration .json file

```
.\config\config.json
```

6. Execute mapping procedure

```

File: config/montara_fpso_topsides_data/map/inspectionIdLookup.csv (part 49 of 59)
FACILITY_ID,LOOP_ID,EQUIPMENT_ID,CML_ID,INSPECTION_ID,STRATEGY_ID,DAMAGE_MECHANISM_ID,INSPECTION_STATUS,ACTION_STATUS,INSPECTION_DATE,INSPECTION_REPORT_NUMBER,CML_TYPE,SCOPE_COMMENTS,PRELIMINARY_RECOMMENDATIONS,INSPECTION_SCOPE,WORK_ORDER,INSPECTOR_NAME,INPECTION_COMPANY,PHOTO,INSPECTION_COMMENTS,EXACT_MATCH,CLOSEST_MATCH,ERROR_CODE,COLOUR_CODE,RESPONSIBLE_SYSTEM,NOMINAL_WALL_THICKNESS_MM,MANUAL_MIN_RWT,MIN_REMAINING_WALL_THICKNESS_MM,WALL_LOSS_MM,SERVICE_YEARS,CORROSION_RATE_SHORT_TERM_MM_YR,CORROSION_RATE_LONG_TERM_MM_YR,OPERATING_TEMPERATURE,COATING_CONDITION,INSULATION_CONDITION,INSULATION_TYPE,HEAT_TRACING,EXTERNAL_ENVIRONMENT,CUI_VALUE,PSV_ASSOC_EQUIP_HAZ_D_OR_E,PSV_CAN_OVER_PRESSURE,PSV_DESIGN_CASE,PSV_EQUIP_FAIL_REPORT_INCIDENT,PSV_COF,PSV_FAIL_TO_DANGER,PSV_NEW_APP_TYPE_SERVICE,PSV_FAIL_NOT_TO_DANGER,PSV_FAIL_LAST_THREE,PSV_POF,PSV_MAY_FAIL_IF_INTERVAL_INCREASED,PSV_INTVL_CHANGE_ALLOW,APPLIED_PSV_INSPECTION_INTERVAL,APPLIED_PSV_INSPECTION_INTERVAL_COMMENTS,GRID_MIN_RWT,AVERAGE_WT,COUNT_10_PERCENT_LOSS,COUNT_20_PERCENT_LOSS,COUNT_30_PERCENT_LOSS,COUNT_40_PERCENT_LOSS,COUNT_50_PERCENT_LOSS,COUNT_60_PERCENT_LOSS,COUNT_70_PERCENT_LOSS,COUNT_80_PERCENT_LOSS,COUNT_90_PERCENT_LOSS,COUNT_100_PERCENT_LOSS
Montara FPSO,UNDEFINED,50-WF-71962-01F01,2,1,Internal,Internal Wall Loss,A,,17/02/2016,,Elbow Thickness,,,,,,,8903,,,,13001,"255,255,255,1",,6.35,6.4,6.4,-0.0500002,3.12877,-0.0159808,-0.0159808,,,,,,,,,,,,,,,,,,,,,,6.4,6.775,0,0,0,0,0,0,0,0,0,0
Montara FPSO,UNDEFINED,50-WF-71962-01F01,3,1,Internal,Internal Wall Loss,A,,17/02/2016,,Piping Thickness,,,,,,,8904,,,,13001,"255,255,255,1",,5.537,6.4,6.4,-0.863,3.12877,-0.275827,-0.275827,,,,,,,,,,,,,,,,,,,,,,6.4,6.625,0,0,0,0,0,0,0,0,0,0
Montara FPSO,UNDEFINED,50-WF-71962-01F01,4,1,Internal,Internal Wall Loss,A,,17/02/2016,,Elbow Thickness,,,,,,,8905,,,,13001,"255,255,255,1",,5.537,6.5,6.5,-0.963,3.12877,-0.307789,-0.307789,,,,,,,,,,,,,,,,,,,,,,6.5,7,0,0,0,0,0,0,0,0,0,0
Montara FPSO,UNDEFINED,50-WF-71962-01F01,5,1,Internal,Internal Wall Loss,A,,17/02/2016,,Elbow Thickness,,,,,,,8906,,,,13001,"255,255,255,1",,5.537,5.8,5.8,-0.263,3.12877,-0.0840587,-0.0840587,,,,,,,,,,,,,,,,,,,,,,5.8,6.475,0,0,0,0,0,0,0,0,0,0
Montara FPSO,UNDEFINED,50-WF-71963-01F01,1,1,Internal,Internal Wall Loss,A,,17/02/2016,,Elbow Thickness,,,,,,,8907,,,,13001,"255,255,255,1",,5.537,8.3,8.3,-2.763,3.12877,-0.883095,-0.883095,,,,,,,,,,,,,,,,,,,,,,8.3,9.8,0,0,0,0,0,0,0,0,0,0
Montara FPSO,UNDEFINED,50-WF-71963-01F01,2,1,Internal,Internal Wall Loss,A,,17/02/2016,,Piping Thickness,,,,,,,8908,,,,13001,"255,255,255,1",,5.537,14.2,14.2,-8.663,3.12877,-2.76882,-2.76882,,,,,,,,,,,,,,,,,,,,,,14.2,14.725,0,0,0,0,0,0,0,0,0,0
Montara FPSO,UNDEFINED,50-WF-71963-01F01,3,1,Internal,Internal Wall Loss,A,,17/02/2016,,Elbow Thickness,,,,,,,8909,,,,13001,"255,255,255,1",,5.537,9.1,9.1,-3.563,3.12877,-1.13879,-1.13879,,,,,,,,,,,,,,,,,,,,,,9.1,9.925,0,0,0,0,0,0,0,0,0,0
Montara FPSO,UNDEFINED,50-WF-71966-01F01,2,1,Internal,Internal Wall Loss,A,,18/02/2016,,Piping Thickness,,,,,,,8910,,,,13001,"255,255,255,1",,5.537,6.7,6.7,-1.163,3.13151,-0.371387,-0.371387,,,,,,,,,,,,,,,,,,,,,,6.7,6.975,0,0,0,0,0,0,0,0,0,0
Montara FPSO,UNDEFINED,50-WF-71966-01F01,3,1,Internal,Internal Wall Loss,A,,18/02/2016,,Elbow Thickness,,,,,,,8911,,,,13001,"255,255,255,1",,5.537,5.6,5.6,-0.0629997,3.13151,-0.020118,-0.020118,,,,,,,,,,,,,,,,,,,,,,5.6,6.6,0,0,0,0,0,0,0,0,0,0
Montara FPSO,UNDEFINED,50-WZ-53804-1CG,1,1,Internal,Internal Wall Loss,A,,7/05/2016,,Elbow Thickness,,,,,,,8912,,,,13001,"255,255,255,1",,5.537,5.6,5.6,-0.0629997,3.34795,-0.0188174,-0.0188174,,,,,,,,,,,,,,,,,,,,,,5.6,6.175,0,0,0,0,0,0,0,0,0,0
Montara FPSO,UNDEFINED,50-WZ-53804-1CG,1,2,Internal,Internal Wall Loss,A,,7/05/2016,,Elbow Thickness,,,,,,,8913,,,,13001,"255,255,255,1",,5.537,4.6,4.6,1,0,,0.279873,,,,,,,,,,,,,,,,,,,,,,4.6,4.875,2,0,0,0,0,0,0,0,0,0
Montara FPSO,UNDEFINED,50-WZ-53804-1CG,1,3,Internal,Internal Wall Loss,A,,23/05/2016,,Elbow Thickness,,,,,,,8914,,,,13001,"255,255,255,1",,5.537,5.7,5.7,-1.1,0.0438356,-25.0937,-0.0480572,,,,,,,,,,,,,,,,,,,,,,5.7,6.65,0,0,0,0,0,0,0,0,0,0
Montara FPSO,UNDEFINED,50-WZ-53804-1CG,1,4,Internal,Internal Wall Loss,A,,23/05/2016,,Elbow Thickness,,,,,,,8915,,,,13001,"255,255,255,1",,5.537,5.7,5.7,0,0,,-0.0480572,,,,,,,,,,,,,,,,,,,,,,5.7,6.65,0,0,0,0,0,0,0,0,0,0
Montara FPSO,UNDEFINED,50-WZ-53804-1CG,10,1,Internal,Internal Wall Loss,A,,7/05/2016,,Piping Thickness,,,,,,,8927,,,,13001,"255,255,255,1",,5.537,9.4,9.4,-3.863,3.34795,-1.15384,-1.15384,,,,,,,,,,,,,,,,,,,,,,9.4,9.575,0,0,0,0,0,0,0,0,0,0
Montara FPSO,UNDEFINED,50-WZ-53804-1CG,11,1,Internal,Internal Wall Loss,A,,7/05/2016,,Piping Thickness,,,,,,,8928,,,,13001,"255,255,255,1",,5.537,5.6,5.6,-0.0629997,3.34795,-0.0188174,-0.0188174,,,,,,,,,,,,,,,,,,,,,,5.6,6.15,0,0,0,0,0,0,0,0,0,0
Montara FPSO,UNDEFINED,50-WZ-53804-1CG,12,1,Internal,Internal Wall Loss,A,,7/05/2016,,Piping Thickness,,,,,,,8929,,,,13001,"255,255,255,1",,5.537,5.8,5.8,-0.263,3.34795,-0.0785557,-0.0785557,,,,,,,,,,,,,,,,,,,,,,5.8,6.2,0,0,0,0,0,0,0,0,0,0
Montara FPSO,UNDEFINED,50-WZ-53804-1CG,2,1,Internal,Internal Wall Loss,A,,7/05/2016,,Elbow Thickness,,,,,,,8916,,,,13001,"255,255,255,1",,5.537,5.5,5.5,0.0370002,3.34795,0.0110516,0.0110516,,,,,,,,,,,,,,,,,,,,,,5.5,6.525,0,0,0,0,0,0,0,0,0,0
Montara FPSO,UNDEFINED,50-WZ-53804-1CG,2,2,Internal,Internal Wall Loss,A,,7/05/2016,,Elbow Thickness,,,,,,,8917,,,,13001,"255,255,255,1",,5.537,6.3,6.3,-0.8,0,,-0.227901,,,,,,,,,,,,,,,,,,,,,,6.3,6.525,0,0,0,0,0,0,0,0,0,0
Montara FPSO,UNDEFINED,50-WZ-53804-1CG,3,1,Internal,Internal Wall Loss,A,,7/05/2016,,Elbow Thickness,,,,,,,8918,,,,13001,"255,255,255,1",,5.537,6.2,6.2,-0.663,3.34795,-0.198032,-0.198032,,,,,,,,,,,,,,,,,,,,,,6.2,7.2,0,0,0,0,0,0,0,0,0,0
Montara FPSO,UNDEFINED,50-WZ-53804-1CG,3,2,Internal,Internal Wall Loss,A,,7/05/2016,,Elbow Thickness,,,,,,,8919,,,,13001,"255,255,255,1",,5.537,5.7,5.7,0.5,0,,-0.0486865,,,,,,,,,,,,,,,,,,,,,,5.7,6.475,0,0,0,0,0,0,0,0,0,0
Montara FPSO,UNDEFINED,50-WZ-53804-1CG,4,1,Internal,Internal Wall Loss,A,,7/05/2016,,Elbow Thickness,,,,,,,8920,,,,13001,"255,255,255,1",,5.537,5.6,5.6,-0.0629997,3.34795,-0.0188174,-0.0188174,,,,,,,,,,,,,,,,,,,,,,5.6,6.825,0,0,0,0,0,0,0,0,0,0
Montara FPSO,UNDEFINED,50-WZ-53804-1CG,"4.1	",1,Internal,Internal Wall Loss,A,,7/05/2016,,Piping Thickness,,,,,,,8921,,,,13001,"255,255,255,1",,5.537,5,5,0.537,3.34795,0.160397,0.160397,,,,,,,,,,,,,,,,,,,,,,5,5.175,0,0,0,0,0,0,0,0,0,0
Montara FPSO,UNDEFINED,50-WZ-53804-1CG,5,1,Internal,Internal Wall Loss,A,,7/05/2016,,Piping Thickness,,,,,,,8922,,,,13001,"255,255,255,1",,5.537,9.1,9.1,-3.563,3.34795,-1.06423,-1.06423,,,,,,,,,,,,,,,,,,,,,,9.1,9.5,0,0,0,0,0,0,0,0,0,0
Montara FPSO,UNDEFINED,50-WZ-53804-1CG,6,1,Internal,Internal Wall Loss,A,,7/05/2016,,Elbow Thickness,,,,,,,8923,,,,13001,"255,255,255,1",,5.537,5.7,5.7,-0.163,3.34795,-0.0486865,-0.0486865,,,,,,,,,,,,,,,,,,,,,,5.7,6.05,0,0,0,0,0,0,0,0,0,0
Montara FPSO,UNDEFINED,50-WZ-53804-1CG,7,1,Internal,Internal Wall Loss,A,,7/05/2016,,Piping Thickness,,,,,,,8924,,,,13001,"255,255,255,1",,5.537,9.1,9.1,-3.563,3.34795,-1.06423,-1.06423,,,,,,,,,,,,,,,,,,,,,,9.1,9.45,0,0,0,0,0,0,0,0,0,0
Montara FPSO,UNDEFINED,50-WZ-53804-1CG,8,1,Internal,Internal Wall Loss,A,,7/05/2016,,Elbow Thickness,,,,,,,8925,,,,13001,"255,255,255,1",,5.537,5.7,5.7,-0.163,3.34795,-0.0486865,-0.0486865,,,,,,,,,,,,,,,,,,,,,,5.7,6.725,0,0,0,0,0,0,0,0,0,0
Montara FPSO,UNDEFINED,50-WZ-53804-1CG,9,1,Internal,Internal Wall Loss,A,,7/05/2016,,Elbow Thickness,,,,,,,8926,,,,13001,"255,255,255,1",,5.537,6,6,-0.463,3.34795,-0.138294,-0.138294,,,,,,,,,,,,,,,,,,,,,,6,6.325,0,0,0,0,0,0,0,0,0,0
Montara FPSO,FPSO-CL-MA-OC-01,500-OC-33868-XXX,1,1,Internal,Internal Wall Loss,N,,30/09/2017,DO 369-17 UTM-001 Rev. 1,,,NO,,P197581,D. Collins,DITS,3363,Minor Coating Damage. Adjacent to Flange Weld - 150x80mm Area - 4.5-8.6mm Over Area Marked - 6 o’clock,,,13001,"255,255,255,1",,12.7,4.5,,,,,,,,,,,,,,,,,,,,,,,,,,,,,,,,,,,,,,
Montara FPSO,FPSO-CL-MA-OC-01,500-OC-33868-XXX,1,2,Internal,Internal Wall Loss,N,,19/06/2018,DO 369-17 UTM-043 Rev 3,,,,,,"C.Tennant, J.Marris, F.Ezias",DITS,3364,,,,13001,"255,255,255,1",,12.7,12.1,,,,,,,,,,,,,,,,,,,,,,,,,,,,,,,,,,,,,,
Montara FPSO,FPSO-CL-MA-OC-01,500-OC-33868-XXX,1,3,Internal,Internal Wall Loss,A,,27/12/2018,Improvement Notice 719 Closeout,Piping Thickness,,,,,,,3365,Remediation of line by pad welding and coating reinstatement,,,13001,"255,255,255,1",Marine - Piping,12.7,12.7,12.7,,0.523288,,0,,,,,,,,,,,,,,,,,,,,,,,,,,,,,,,,,
Montara FPSO,FPSO-CL-MA-OC-01,500-OC-33868-XXX,10,1,Internal,Internal Wall Loss,A,,19/06/2018,DO 369-17 UTM-043 Rev 3,Piping Thickness,,,,,"C.Tennant, J.Marris, F.Ezias",DITS,3374,,,,13001,"255,255,255,1",Marine - Piping,12.7,12,12,0.7,28.4822,0.0245768,0.0245768,,,,,,,,,,,,,,,,,,,,,,,,,,,,,,,,,
Montara FPSO,FPSO-CL-MA-OC-01,500-OC-33868-XXX,11,1,Internal,Internal Wall Loss,A,,19/06/2018,DO 369-17 UTM-043 Rev 3,Piping Thickness,,,,,"C.Tennant, J.Marris, F.Ezias",DITS,3375,6 o'clock position. Defect 242,,,13001,"255,255,255,1",Marine - Piping,12.7,10.1,10.1,2.6,28.4822,0.0912851,0.0912851,,,,,,,,,,,,,,,,,,,,,,,,,,,,,,,,,
Montara FPSO,FPSO-CL-MA-OC-01,500-OC-33868-XXX,12,1,Internal,Internal Wall Loss,A,,19/06/2018,DO 369-17 UTM-043 Rev 3,Piping Thickness,,,,,"C.Tennant, J.Marris, F.Ezias",DITS,3376,,,,13001,"255,255,255,1",Marine - Piping,12.7,12.6,12.6,0.0999994,28.4822,0.00351095,0.00351095,,,,,,,,,,,,,,,,,,,,,,,,,,,,,,,,,
Montara FPSO,FPSO-CL-MA-OC-01,500-OC-33868-XXX,13,1,Internal,Internal Wall Loss,A,,19/06/2018,DO 369-17 UTM-043 Rev 3,Piping Thickness,,,,,"C.Tennant, J.Marris, F.Ezias",DITS,3377,bulkhead. ,,,13001,"255,255,255,1",Marine - Piping,12.7,15.8,15.8,-3.1,28.4822,-0.10884,-0.10884,,,,,,,,,,,,,,,,,,,,,,,,,,,,,,,,,
Montara FPSO,FPSO-CL-MA-OC-01,500-OC-33868-XXX,14,1,Internal,Internal Wall Loss,A,,19/10/2018,DO369-17 UTM-066,Piping Thickness,,,,,"C. Tennant, F. Ezias ,L. Townsend, J. Marris",DITS,3378,,,,13001,"255,255,255,1",Marine - Piping,12.7,8.5,8.5,4.2,28.8164,0.14575,0.14575,,,,,,,,,,,,,,,,,,,,,,,,,,,,,,,,,
Montara FPSO,FPSO-CL-MA-OC-01,500-OC-33868-XXX,15,1,Internal,Internal Wall Loss,A,,13/09/2018,DO369-17 PAUTCS-01 Rev. 2,Piping Thickness,,,,,"D. Collins, J. Marris",DITS,3379,,,,13001,"255,255,255,1",Marine - Piping,12.7,9,9,3.7,28.7178,0.12884,0.12884,,,,,,,,,,,,,,,,,,,,,,,,,,,,,,,,,
Montara FPSO,FPSO-CL-MA-OC-01,500-OC-33868-XXX,16,1,Internal,Internal Wall Loss,A,,13/09/2018,DO369-17 PAUTCS-01 Rev. 2,Piping Thickness,,,,,"D. Collins, J. Marris",DITS,3380,,,,13001,"255,255,255,1",Marine - Piping,12.7,8.5,8.5,4.2,28.7178,0.146251,0.146251,,,,,,,,,,,,,,,,,,,,,,,,,,,,,,,,,
Montara FPSO,FPSO-CL-MA-OC-01,500-OC-33868-XXX,17,1,Internal,Internal Wall Loss,A,,13/09/2018,DO369-17 PAUTCS-01 Rev. 2,Piping Thickness,,,,,"D. Collins, J. Marris",DITS,3381,,,,13001,"255,255,255,1",Marine - Piping,12.7,12,12,0.7,28.7178,0.0243751,0.0243751,,,,,,,,,,,,,,,,,,,,,,,,,,,,,,,,,
Montara FPSO,FPSO-CL-MA-OC-01,500-OC-33868-XXX,18,1,External,External Wall Loss,A,,20/12/2017, External Inspection December 2017,Piping Thickness,,,,,Craig Tennant,DITS,3382, Blistering Adjacent Valve 301,,,13001,"255,255,255,1",Marine - Piping,12.7,12,12,0.7,27.9863,0.0250122,0.0250122,,,,,,,,,,,,,,,,,,,,,,,,,,,,,,,,,
Montara FPSO,FPSO-CL-MA-OC-01,500-OC-33868-XXX,19,1,Internal,Internal Wall Loss,A,,12/09/2018, DO369-17 UTM-061,Piping Thickness,,,,,"C.Tennant, D.Collins, L.Townsend",DITS,3383,,,,13001,"255,255,255,1",Marine - Piping,12.7,12.1,12.1,0.599999,28.7151,0.0208949,0.0208949,,,,,,,,,,,,,,,,,,,,,,,,,,,,,,,,,
Montara FPSO,FPSO-CL-MA-OC-01,500-OC-33868-XXX,2,1,Internal,Internal Wall Loss,A,,19/06/2018,DO 369-17 UTM-043 Rev 3,Piping Thickness,,,,,"C.Tennant, J.Marris, F.Ezias",DITS,3366,,,,13001,"255,255,255,1",Marine - Piping,12.7,12,12,0.7,28.4822,0.0245768,0.0245768,,,,,,,,,,,,,,,,,,,,,,,,,,,,,,,,,
Montara FPSO,FPSO-CL-MA-OC-01,500-OC-33868-XXX,20,1,Internal,Internal Wall Loss,A,,12/09/2018, DO369-17 UTM-061,Piping Thickness,,,,,"C.Tennant, D.Collins, L.Townsend",DITS,3384,,,,13001,"255,255,255,1",Marine - Piping,12.7,11.9,11.9,0.8,28.7151,0.0278599,0.0278599,,,,,,,,,,,,,,,,,,,,,,,,,,,,,,,,,
Montara FPSO,FPSO-CL-MA-OC-01,500-OC-33868-XXX,21,1,Internal,Internal Wall Loss,A,,23/01/2019,DO369-17 UTM-093,Piping Thickness,,NO,,,"C.Tennant, J.Marris, L.Townsend, G.Eagle,
F.Ezias",DITS,4520,-,,,13001,"255,255,255,1",Marine - Piping,12.7,11.7,11.7,1,29.0795,0.0343885,0.0343885,,,,,,,,,,,,,,,,,,,,,,,,,,,,,,,,,
Montara FPSO,FPSO-CL-MA-OC-01,500-OC-33868-XXX,22,1,Internal,Internal Wall Loss,A,,23/01/2019,DO369-17 UTM-093,Piping Thickness,,NO,,,"C.Tennant, J.Marris, L.Townsend, G.Eagle,
F.Ezias",DITS,4521,-,,,13001,"255,255,255,1",Marine - Piping,12.7,11.7,11.7,1,29.0795,0.0343885,0.0343885,,,,,,,,,,,,,,,,,,,,,,,,,,,,,,,,,
Montara FPSO,FPSO-CL-MA-OC-01,500-OC-33868-XXX,23,1,Internal,Internal Wall Loss,A,,23/01/2019,DO369-17 UTM-093,Piping Thickness,,NO,,,"C.Tennant, J.Marris, L.Townsend, G.Eagle,
F.Ezias",DITS,4522,-,,,13001,"255,255,255,1",Marine - Piping,12.7,11.9,11.9,0.8,29.0795,0.0275108,0.0275108,,,,,,,,,,,,,,,,,,,,,,,,,,,,,,,,,
Montara FPSO,FPSO-CL-MA-OC-01,500-OC-33868-XXX,24,1,Internal,Internal Wall Loss,A,,23/01/2019,DO369-17 UTM-093,Piping Thickness,,NO,,,"C.Tennant, J.Marris, L.Townsend, G.Eagle,
F.Ezias",DITS,4523,-,,,13001,"255,255,255,1",Marine - Piping,12.7,11.9,11.9,0.8,29.0795,0.0275108,0.0275108,,,,,,,,,,,,,,,,,,,,,,,,,,,,,,,,,
Montara FPSO,FPSO-CL-MA-OC-01,500-OC-33868-XXX,25,1,Internal,Internal Wall Loss,A,,23/01/2019,DO369-17 UTM-093,Piping Thickness,,NO,,,"C.Tennant, J.Marris, L.Townsend, G.Eagle,
F.Ezias",DITS,4525,-,,,13001,"255,255,255,1",Marine - Piping,12.7,11.9,11.9,0.8,29.0795,0.0275108,0.0275108,,,,,,,,,,,,,,,,,,,,,,,,,,,,,,,,,
Montara FPSO,FPSO-CL-MA-OC-01,500-OC-33868-XXX,26,1,Internal,Internal Wall Loss,R,,23/01/2019,DO369-17 UTM-093,Piping Thickness,,NO,,,"C.Tennant, J.Marris, L.Townsend, G.Eagle,
F.Ezias",DITS,4524,-,,,13001,"255,255,255,1",Marine - Piping,12.7,11.7,11.7,1,29.0795,0.0343885,0.0343885,,,,,,,,,,,,,,,,,,,,,,,,,,,,,,,,,
Montara FPSO,FPSO-CL-MA-OC-01,500-OC-33868-XXX,26,2,Internal,Internal Wall Loss,A,,15/11/2019,Wilsons,Piping Thickness,,,,19WO-OFF-2213,,Wilsons,5152,-,,,13001,"255,255,255,1",Marine - Piping,12.7,12.7,12.7,,,,0,,,,,,,,,,,,,,,,,,,,,,,,,,,,,,,,,
Montara FPSO,FPSO-CL-MA-OC-01,500-OC-33868-XXX,27,1,Internal,Internal Wall Loss,R,,23/01/2019,DO369-17 UTM-093,Piping Thickness,,NO,,,"C.Tennant, J.Marris, L.Townsend, G.Eagle,
F.Ezias",DITS,4526,-,,,13001,"255,255,255,1",Marine - Piping,12.7,10.6,10.6,2.1,29.0795,0.0722159,0.0722159,,,,,,,,,,,,,,,,,,,,,,,,,,,,,,,,,
Montara FPSO,FPSO-CL-MA-OC-01,500-OC-33868-XXX,27,2,Internal,Internal Wall Loss,A,,15/11/2019,Wilsons,Piping Thickness,,,,19WO-OFF-2213,,Wilsons,5153,-,,,13001,"255,255,255,1",Marine - Piping,12.7,12.7,12.7,,,,0,,,,,,,,,,,,,,,,,,,,,,,,,,,,,,,,,
Montara FPSO,FPSO-CL-MA-OC-01,500-OC-33868-XXX,28,1,Internal,Internal Wall Loss,R,,23/01/2019,DO369-17 UTM-093,Piping Thickness,,NO,,,"C.Tennant, J.Marris, L.Townsend, G.Eagle,
F.Ezias",DITS,4527,-,,,13001,"255,255,255,1",Marine - Piping,12.7,11.7,11.7,1,29.0795,0.0343885,0.0343885,,,,,,,,,,,,,,,,,,,,,,,,,,,,,,,,,
Montara FPSO,FPSO-CL-MA-OC-01,500-OC-33868-XXX,28,2,Internal,Internal Wall Loss,A,,15/11/2019,Wilsons,Piping Thickness,,,,19WO-OFF-2213,,Wilsons,5154,-,,,13001,"255,255,255,1",Marine - Piping,12.7,12.7,12.7,,,,0,,,,,,,,,,,,,,,,,,,,,,,,,,,,,,,,,
Montara FPSO,FPSO-CL-MA-OC-01,500-OC-33868-XXX,29,1,Internal,Internal Wall Loss,R,,23/01/2019,DO369-17 UTM-093,Piping Thickness,,,,,"C.Tennant, J.Marris, L.Townsend, G.Eagle,
F.Ezias",DITS,4528,Anomaly A9,,,13001,"255,255,255,1",Marine - Piping,12.7,9.7,9.7,3,29.0795,0.103166,0.103166,,,,,,,,,,,,,,,,,,,,,,,,,,,,,,,,,
Montara FPSO,FPSO-CL-MA-OC-01,500-OC-33868-XXX,29,2,Internal,Internal Wall Loss,A,,15/11/2019,Wilsons,Piping Thickness,,,,19WO-OFF-2213,,Wilsons,5155,Anomaly A9,,,13001,"255,255,255,1",Marine - Piping,12.7,12.7,12.7,,,,0,,,,,,,,,,,,,,,,,,,,,,,,,,,,,,,,,
Montara FPSO,FPSO-CL-MA-OC-01,500-OC-33868-XXX,3,1,Internal,Internal Wall Loss,A,,19/06/2018,DO 369-17 UTM-043 Rev 3,Piping Thickness,,,,,"C.Tennant, J.Marris, F.Ezias",DITS,3367,,,,13001,"255,255,255,1",Marine - Piping,12.7,12.8,12.8,-0.1,28.4822,-0.00351098,-0.00351098,,,,,,,,,,,,,,,,,,,,,,,,,,,,,,,,,
Montara FPSO,FPSO-CL-MA-OC-01,500-OC-33868-XXX,30,1,Internal,Internal Wall Loss,N,,23/01/2019,DO369-17 UTM-093,,,NO,,,"C.Tennant, J.Marris, L.Townsend, G.Eagle,
F.Ezias",DITS,4529,-,,,13001,"255,255,255,1",,12.7,11.9,,,,,,,,,,,,,,,,,,,,,,,,,,,,,,,,,,,,,,
Montara FPSO,FPSO-CL-MA-OC-01,500-OC-33868-XXX,30,2,Internal,Internal Wall Loss,A,,15/11/2019,Wilsons,Piping Thickness,,,,19WO-OFF-2213,,Wilsons,5157,-,,,13001,"255,255,255,1",Marine - Piping,12.7,12.7,12.7,,0.810959,,0,,,,,,,,,,,,,,,,,,,,,,,,,,,,,,,,,
Montara FPSO,FPSO-CL-MA-OC-01,500-OC-33868-XXX,31,1,Internal,Internal Wall Loss,A,,23/01/2019,DO369-17 UTM-093,Piping Thickness,,,,,"C.Tennant, J.Marris, L.Townsend, G.Eagle,
F.Ezias",DITS,4530,Anomaly A7,,,13001,"255,255,255,1",Marine - Piping,12.7,9,9,3.7,29.0795,0.127238,0.127238,,,,,,,,,,,,,,,,,,,,,,,,,,,,,,,,,
Montara FPSO,FPSO-CL-MA-OC-01,500-OC-33868-XXX,31,2,Internal,Internal Wall Loss,A,,15/11/2019,Wilsons,Piping Thickness,,,,19WO-OFF-2213,,Wilsons,5158,Anomaly A7. Internal pitting and coating remediation,,,13001,"255,255,255,1",Marine - Piping,12.7,9,9,0,0.810959,0,0.123786,,,,,,,,,,,,,,,,,,,,,,,,,,,,,,,,,
Montara FPSO,FPSO-CL-MA-OC-01,500-OC-33868-XXX,4,1,Internal,Internal Wall Loss,A,,19/06/2018,DO 369-17 UTM-043 Rev 3,Piping Thickness,,,,,"C.Tennant, J.Marris, F.Ezias",DITS,3368,,,,13001,"255,255,255,1",Marine - Piping,12.7,12.7,12.7,0,28.4822,0,0,,,,,,,,,,,,,,,,,,,,,,,,,,,,,,,,,
Montara FPSO,FPSO-CL-MA-OC-01,500-OC-33868-XXX,5,1,Internal,Internal Wall Loss,A,,19/06/2018,DO 369-17 UTM-043 Rev 3,Piping Thickness,,,,,"C.Tennant, J.Marris, F.Ezias",DITS,3369,,,,13001,"255,255,255,1",Marine - Piping,12.7,12.7,12.7,0,28.4822,0,0,,,,,,,,,,,,,,,,,,,,,,,,,,,,,,,,,
Montara FPSO,FPSO-CL-MA-OC-01,500-OC-33868-XXX,6,1,Internal,Internal Wall Loss,A,,19/06/2018,DO 369-17 UTM-043 Rev 3,Piping Thickness,,,,,"C.Tennant, J.Marris, F.Ezias",DITS,3370,,,,13001,"255,255,255,1",Marine - Piping,12.7,12.7,12.7,0,28.4822,0,0,,,,,,,,,,,,,,,,,,,,,,,,,,,,,,,,,
Montara FPSO,FPSO-CL-MA-OC-01,500-OC-33868-XXX,7,1,Internal,Internal Wall Loss,A,,19/06/2018,DO 369-17 UTM-043 Rev 3,Piping Thickness,,,,,"C.Tennant, J.Marris, F.Ezias",DITS,3371,,,,13001,"255,255,255,1",Marine - Piping,12.7,11.9,11.9,0.8,28.4822,0.0280877,0.0280877,,,,,,,,,,,,,,,,,,,,,,,,,,,,,,,,,
Montara FPSO,FPSO-CL-MA-OC-01,500-OC-33868-XXX,8,1,Internal,Internal Wall Loss,A,,19/06/2018,DO 369-17 UTM-043 Rev 3,Piping Thickness,,,,,"C.Tennant, J.Marris, F.Ezias",DITS,3372,,,,13001,"255,255,255,1",Marine - Piping,12.7,11.7,11.7,1,28.4822,0.0351097,0.0351097,,,,,,,,,,,,,,,,,,,,,,,,,,,,,,,,,
Montara FPSO,FPSO-CL-MA-OC-01,500-OC-33868-XXX,9,1,Internal,Internal Wall Loss,A,,19/06/2018,DO 369-17 UTM-043 Rev 3,Piping Thickness,,,,,"C.Tennant, J.Marris, F.Ezias",DITS,3373,,,,13001,"255,255,255,1",Marine - Piping,12.7,12.7,12.7,0,28.4822,0,0,,,,,,,,,,,,,,,,,,,,,,,,,,,,,,,,,
Montara FPSO,FPSO-CL-MA-OC-01,500-OC-33870-XXX,1,1,Internal,Internal Wall Loss,R,,30/09/2017,DO 369-17 UTM-001 Rev. 1,Piping Thickness,,,,P197581,D. Collins,DITS,3385,Minor Coating Damage. Adjacent to Bulkhead - 200x300mm Area - No UTM Attainable due to swelling - 5 o’clock position,,,13001,"255,255,255,1",Marine - Piping,12.7,11.9,11.9,0.8,27.7644,0.0288139,0.0288139,,,,,,,,,,,,,,,,,,,,,,,,,,,,,,,,,
Montara FPSO,FPSO-CL-MA-OC-01,500-OC-33870-XXX,1,2,Internal,Internal Wall Loss,R,,19/06/2018,DO 369-17 UTM-043 Rev 3,Piping Thickness,,,,,"C.Tennant, J.Marris, F.Ezias",DITS,3386,,,,13001,"255,255,255,1",Marine - Piping,12.7,11.8,11.8,,,,0.0315987,,,,,,,,,,,,,,,,,,,,,,,,,,,,,,,,,
Montara FPSO,FPSO-CL-MA-OC-01,500-OC-33870-XXX,1,3,Internal,Internal Wall Loss,N,,3/01/2019,Improvement Notice 719 Closeout,,,,,,,,3387,CML Remediated by pad welding and coating remediation. 1-2mm pits were re-coated,,,13001,"255,255,255,1",,12.7,10.7,,,,,,,,,,,,,,,,,,,,,,,,,,,,,,,,,,,,,,
Montara FPSO,FPSO-CL-MA-OC-01,500-OC-33870-XXX,2,1,Internal,Internal Wall Loss,R,,30/09/2017,DO 369-17 UTM-001 Rev. 1,Piping Thickness,,YES,,P197581,D. Collins,DITS,3388,Minor Coating Damage. Adjacent to Flange Aft - 50x50mm Area - No UTM Attainable due to swelling - 5 o’clock position,,,5001,"179,128,255,1",Marine - Piping,12.7,12.4,12.4,0.3,27.7644,0.0108052,0.0108052,,,,,,,,,,,,,,,,,,,,,,,,,,,,,,,,,
Montara FPSO,FPSO-CL-MA-OC-01,500-OC-33870-XXX,2,2,Internal,Internal Wall Loss,N,,3/01/2019,Improvement Notice 719 Closeout,,,,,,,,3389,Found minimal defect area and 2 x pits on the internal flange fillet weld. Repaired by Belzona 1511 filled as approved by surveyor. External fillet well are in good condition. No corrosion or crack found.,,,13001,"255,255,255,1",,12.7,12.4,,,,,,,,,,,,,,,,,,,,,,,,,,,,,,,,,,,,,,
Montara FPSO,FPSO-CL-MA-OC-01,500-OC-33870-XXX,3,1,Internal,Internal Wall Loss,A,,19/06/2018,DO 369-17 UTM-043 Rev 3,Piping Thickness,,,,,"C.Tennant, J.Marris, F.Ezias",DITS,3390,,,,13001,"255,255,255,1",Marine - Piping,12.7,12.5,12.5,0.2,28.4822,0.00702192,0.00702192,,,,,,,,,,,,,,,,,,,,,,,,,,,,,,,,,
Montara FPSO,FPSO-CL-MA-OC-01,500-OC-33870-XXX,4,1,Internal,Internal Wall Loss,A,,19/06/2018,DO 369-17 UTM-043 Rev 3,Piping Thickness,,,,,"C.Tennant, J.Marris, F.Ezias",DITS,3391,,,,13001,"255,255,255,1",Marine - Piping,12.7,11.8,11.8,0.9,28.4822,0.0315987,0.0315987,,,,,,,,,,,,,,,,,,,,,,,,,,,,,,,,,
Montara FPSO,FPSO-CL-MA-OC-01,500-OC-33870-XXX,5,1,Internal,Internal Wall Loss,A,,13/09/2018,DO369-17 PAUTCS-01 Rev. 2,Piping Thickness,,,,,"D. Collins, J. Marris",DITS,3392,,,,13001,"255,255,255,1",Marine - Piping,12.7,12,12,0.7,28.7178,0.0243751,0.0243751,,,,,,,,,,,,,,,,,,,,,,,,,,,,,,,,,
Montara FPSO,FPSO-CL-MA-OC-01,500-OC-33871-XXX,1,1,Internal,Internal Wall Loss,R,,30/09/2017,DO 369-17 UTM-001 Rev. 1,Piping Thickness,,YES,,P197581,D. Collins,DITS,3393,Repair plugged hole,,,5001,"179,128,255,1",Marine - Piping,12.7,2.7,2.7,10,27.7644,0.360174,0.360174,,,,,,,,,,,,,,,,,,,,,,,,,,,,,,,,,
Montara FPSO,FPSO-CL-MA-OC-01,500-OC-33871-XXX,1,2,Internal,Internal Wall Loss,N,,3/01/2019,Improvement Notice 719 Closeout,,,,,,,,3394,Permanent repair via coupon method and re-coated internally,,,13001,"255,255,255,1",,12.7,12.7,,,,,,,,,,,,,,,,,,,,,,,,,,,,,,,,,,,,,,
Montara FPSO,FPSO-CL-MA-OC-01,500-OC-33871-XXX,10,1,Internal,Internal Wall Loss,A,,19/06/2018,DO 369-17 UTM-043 Rev 3,Piping Thickness,,,,,"C.Tennant, J.Marris, F.Ezias",DITS,3403,,,,13001,"255,255,255,1",Marine - Piping,12.7,13,13,-0.3,28.4822,-0.0105329,-0.0105329,,,,,,,,,,,,,,,,,,,,,,,,,,,,,,,,,
Montara FPSO,FPSO-CL-MA-OC-01,500-OC-33871-XXX,11,1,Internal,Internal Wall Loss,A,,19/06/2018,DO 369-17 UTM-043 Rev 3,Piping Thickness,,,,,"C.Tennant, J.Marris, F.Ezias",DITS,3404,,,,13001,"255,255,255,1",Marine - Piping,12.7,13.2,13.2,-0.5,28.4822,-0.0175548,-0.0175548,,,,,,,,,,,,,,,,,,,,,,,,,,,,,,,,,
Montara FPSO,FPSO-CL-MA-OC-01,500-OC-33871-XXX,12,1,Internal,Internal Wall Loss,A,,19/06/2018,DO 369-17 UTM-043 Rev 3,Piping Thickness,,,,,"C.Tennant, J.Marris, F.Ezias",DITS,3405,,,,13001,"255,255,255,1",Marine - Piping,12.7,12.9,12.9,-0.2,28.4822,-0.00702192,-0.00702192,,,,,,,,,,,,,,,,,,,,,,,,,,,,,,,,,
Montara FPSO,FPSO-CL-MA-OC-01,500-OC-33871-XXX,13,1,Internal,Internal Wall Loss,A,,19/10/2018,DO369-17 UTM-066,Piping Thickness,,,,,"C. Tennant, F. Ezias ,L. Townsend, J. Marris",DITS,3406,,,,13001,"255,255,255,1",Marine - Piping,12.7,11.8,11.8,0.9,28.8164,0.0312322,0.0312322,,,,,,,,,,,,,,,,,,,,,,,,,,,,,,,,,
Montara FPSO,FPSO-CL-MA-OC-01,500-OC-33871-XXX,14,1,Internal,Internal Wall Loss,A,,13/09/2018,DO369-17 PAUTCS-01 Rev. 2,Piping Thickness,,,,,"D. Collins, J. Marris",DITS,3407,,,,13001,"255,255,255,1",Marine - Piping,12.7,12.2,12.2,0.5,28.7178,0.0174108,0.0174108,,,,,,,,,,,,,,,,,,,,,,,,,,,,,,,,,
Montara FPSO,FPSO-CL-MA-OC-01,500-OC-33871-XXX,15,1,Internal,Internal Wall Loss,A,,13/09/2018,DO369-17 PAUTCS-01 Rev. 2,Piping Thickness,,,,,"D. Collins, J. Marris",DITS,3408,,,,13001,"255,255,255,1",Marine - Piping,12.7,12,12,0.7,28.7178,0.0243751,0.0243751,,,,,,,,,,,,,,,,,,,,,,,,,,,,,,,,,
Montara FPSO,FPSO-CL-MA-OC-01,500-OC-33871-XXX,16,1,Internal,Internal Wall Loss,A,,13/09/2018,DO369-17 PAUTCS-01 Rev. 2,Piping Thickness,,,,,"D. Collins, J. Marris",DITS,3409,,,,13001,"255,255,255,1",Marine - Piping,12.7,12,12,0.7,28.7178,0.0243751,0.0243751,,,,,,,,,,,,,,,,,,,,,,,,,,,,,,,,,
Montara FPSO,FPSO-CL-MA-OC-01,500-OC-33871-XXX,17,1,Internal,Internal Wall Loss,A,,13/09/2018,DO369-17 PAUTCS-01 Rev. 2,Piping Thickness,,,,,"D. Collins, J. Marris",DITS,3410,,,,13001,"255,255,255,1",Marine - Piping,12.7,12,12,0.7,28.7178,0.0243751,0.0243751,,,,,,,,,,,,,,,,,,,,,,,,,,,,,,,,,
Montara FPSO,FPSO-CL-MA-OC-01,500-OC-33871-XXX,18,1,Internal,Internal Wall Loss,A,,13/09/2018,DO369-17 PAUTCS-01 Rev. 2,Piping Thickness,,,,,"D. Collins, J. Marris",DITS,3411,,,,13001,"255,255,255,1",Marine - Piping,12.7,10.6,10.6,2.1,28.7178,0.0731253,0.0731253,,,,,,,,,,,,,,,,,,,,,,,,,,,,,,,,,
Montara FPSO,FPSO-CL-MA-OC-01,500-OC-33871-XXX,19,1,Internal,Internal Wall Loss,A,,13/09/2018,DO369-17 PAUTCS-01 Rev. 2,Piping Thickness,,,,,"D. Collins, J. Marris",DITS,3412,,,,13001,"255,255,255,1",Marine - Piping,12.7,11.3,11.3,1.4,28.7178,0.0487502,0.0487502,,,,,,,,,,,,,,,,,,,,,,,,,,,,,,,,,
Montara FPSO,FPSO-CL-MA-OC-01,500-OC-33871-XXX,2,1,Internal,Internal Wall Loss,A,,19/06/2018,DO 369-17 UTM-043 Rev 3,Piping Thickness,,,,,"C.Tennant, J.Marris, F.Ezias",DITS,3395,,,,13001,"255,255,255,1",Marine - Piping,12.7,12.7,12.7,0,28.4822,0,0,,,,,,,,,,,,,,,,,,,,,,,,,,,,,,,,,
Montara FPSO,FPSO-CL-MA-OC-01,500-OC-33871-XXX,20,1,Internal,Internal Wall Loss,A,,13/09/2018,DO369-17 PAUTCS-01 Rev. 2,Piping Thickness,,,,,"D. Collins, J. Marris",DITS,3413,,,,13001,"255,255,255,1",Marine - Piping,12.7,12,12,0.7,28.7178,0.0243751,0.0243751,,,,,,,,,,,,,,,,,,,,,,,,,,,,,,,,,
Montara FPSO,FPSO-CL-MA-OC-01,500-OC-33871-XXX,21,1,External,External Wall Loss,A,,20/12/2017, External Inspection December 2017,Piping Thickness,,,,,Craig Tennant,DITS,3414, Corrosion occurring with possible Loss of Containment,,,13001,"255,255,255,1",Marine - Piping,12.7,12.7,12.7,0,27.9863,0,0,,,,,,,,,,,,,,,,,,,,,,,,,,,,,,,,,
Montara FPSO,FPSO-CL-MA-OC-01,500-OC-33871-XXX,22,1,Internal,Internal Wall Loss,A,,12/09/2018, DO369-17 UTM-061,Piping Thickness,,,,,"C.Tennant, D.Collins, L.Townsend",DITS,3415,"120mm from weld UT137 end ,
6 o'clock position 30x30mm area",,,13001,"255,255,255,1",Marine - Piping,12.7,10.6,10.6,2.1,28.7151,0.0731323,0.0731323,,,,,,,,,,,,,,,,,,,,,,,,,,,,,,,,,
Montara FPSO,FPSO-CL-MA-OC-01,500-OC-33871-xxx,23,1,Internal,Internal Wall Loss,A,A,23/01/2019,DO369-17 UTM-093,Piping Thickness,,YES,,,"C.Tennant, J.Marris, L.Townsend, G.Eagle,
F.Ezias",DITS,4549,Anomaly A28,,,13001,"255,255,255,1",Marine - Piping,12.7,3,3,9.7,29.0795,0.333569,0.333569,,,,,,,,,,,,,,,,,,,,,,,,,,,,,,,,,
Montara FPSO,FPSO-CL-MA-OC-01,500-OC-33871-xxx,24,1,Internal,Internal Wall Loss,A,,23/01/2019,DO369-17 UTM-093,Piping Thickness,,NO,,,"C.Tennant, J.Marris, L.Townsend, G.Eagle,
F.Ezias",DITS,4550,-,,,13001,"255,255,255,1",Marine - Piping,12.7,12.1,12.1,0.599999,29.0795,0.0206331,0.0206331,,,,,,,,,,,,,,,,,,,,,,,,,,,,,,,,,
Montara FPSO,FPSO-CL-MA-OC-01,500-OC-33871-xxx,25,1,Internal,Internal Wall Loss,A,,23/01/2019,DO369-17 UTM-093,Piping Thickness,,,,,"C.Tennant, J.Marris, L.Townsend, G.Eagle,
F.Ezias",DITS,4551,Anomaly A29,,,13001,"255,255,255,1",Marine - Piping,12.7,9.8,9.8,2.9,29.0795,0.0997268,0.0997268,,,,,,,,,,,,,,,,,,,,,,,,,,,,,,,,,
Montara FPSO,FPSO-CL-MA-OC-01,500-OC-33871-xxx,26,1,Internal,Internal Wall Loss,A,,23/01/2019,DO369-17 UTM-093,Piping Thickness,,NO,,,"C.Tennant, J.Marris, L.Townsend, G.Eagle,
F.Ezias",DITS,4552,-,,,13001,"255,255,255,1",Marine - Piping,12.7,11.2,11.2,1.5,29.0795,0.0515828,0.0515828,,,,,,,,,,,,,,,,,,,,,,,,,,,,,,,,,
Montara FPSO,FPSO-CL-MA-OC-01,500-OC-33871-xxx,27,1,Internal,Internal Wall Loss,A,,23/01/2019,DO369-17 UTM-093,Piping Thickness,,,,,"C.Tennant, J.Marris, L.Townsend, G.Eagle,
F.Ezias",DITS,4554,Anomaly A30,,,13001,"255,255,255,1",Marine - Piping,12.7,8.8,8.8,3.9,29.0795,0.134115,0.134115,,,,,,,,,,,,,,,,,,,,,,,,,,,,,,,,,
Montara FPSO,FPSO-CL-MA-OC-01,500-OC-33871-xxx,28,1,Internal,Internal Wall Loss,A,,23/01/2019,DO369-17 UTM-093,Piping Thickness,,,,,"C.Tennant, J.Marris, L.Townsend, G.Eagle,
F.Ezias",DITS,4553,Anomaly A31,,,13001,"255,255,255,1",Marine - Piping,12.7,8.6,8.6,4.1,29.0795,0.140993,0.140993,,,,,,,,,,,,,,,,,,,,,,,,,,,,,,,,,
Montara FPSO,FPSO-CL-MA-OC-01,500-OC-33871-xxx,29,1,Internal,Internal Wall Loss,A,,23/01/2019,DO369-17 UTM-093,Piping Thickness,,NO,,,"C.Tennant, J.Marris, L.Townsend, G.Eagle,
F.Ezias",DITS,4555,-,,,13001,"255,255,255,1",Marine - Piping,12.7,10.4,10.4,2.3,29.0795,0.0790937,0.0790937,,,,,,,,,,,,,,,,,,,,,,,,,,,,,,,,,
Montara FPSO,FPSO-CL-MA-OC-01,500-OC-33871-XXX,3,1,Internal,Internal Wall Loss,A,R,19/06/2018,DO 369-17 UTM-043 Rev 3,Piping Thickness,,YES,,,"C.Tennant, J.Marris, F.Ezias",DITS,3396,6 o'clock position. Defect 229,,,13001,"255,255,255,1",Marine - Piping,12.7,7,7,5.7,28.4822,0.200125,0.200125,,,,,,,,,,,,,,,,,,,,,,,,,,,,,,,,,
Montara FPSO,FPSO-CL-MA-OC-01,500-OC-33871-XXX,3,2,Internal,Internal Wall Loss,A,R,1/06/2019,DO369-17 UTM-096,Piping Thickness,,,,P250386,C. Tennant,DITS,4764,6 o'clock position. Defect 229,,,13001,"255,255,255,1",Marine - Piping,12.7,6.8,6.8,0.2,0.950685,0.210374,0.200456,,,,,,,,,,,,,,,,,,,,,,,,,,,,,,,,,
Montara FPSO,FPSO-CL-MA-OC-01,500-OC-33871-xxx,30,1,Internal,Internal Wall Loss,A,,23/01/2019,DO369-17 UTM-093,Piping Thickness,,NO,,,"C.Tennant, J.Marris, L.Townsend, G.Eagle,
F.Ezias",DITS,4556,-,,,13001,"255,255,255,1",Marine - Piping,12.7,11.1,11.1,1.6,29.0795,0.0550217,0.0550217,,,,,,,,,,,,,,,,,,,,,,,,,,,,,,,,,
Montara FPSO,FPSO-CL-MA-OC-01,500-OC-33871-xxx,31,1,Internal,Internal Wall Loss,A,,23/01/2019,DO369-17 UTM-093,Piping Thickness,,NO,,,"C.Tennant, J.Marris, L.Townsend, G.Eagle,
F.Ezias",DITS,4558,-,,,13001,"255,255,255,1",Marine - Piping,12.7,11.7,11.7,1,29.0795,0.0343885,0.0343885,,,,,,,,,,,,,,,,,,,,,,,,,,,,,,,,,
Montara FPSO,FPSO-CL-MA-OC-01,500-OC-33871-xxx,32,1,Internal,Internal Wall Loss,A,,23/01/2019,DO369-17 UTM-093,Piping Thickness,,NO,,,"C.Tennant, J.Marris, L.Townsend, G.Eagle,
F.Ezias",DITS,4557,-,,,13001,"255,255,255,1",Marine - Piping,12.7,11.3,11.3,1.4,29.0795,0.0481439,0.0481439,,,,,,,,,,,,,,,,,,,,,,,,,,,,,,,,,
Montara FPSO,FPSO-CL-MA-OC-01,500-OC-33871-XXX,4,1,Internal,Internal Wall Loss,A,,19/06/2018,DO 369-17 UTM-043 Rev 3,Piping Thickness,,,,,"C.Tennant, J.Marris, F.Ezias",DITS,3397,,,,13001,"255,255,255,1",Marine - Piping,12.7,13.2,13.2,-0.5,28.4822,-0.0175548,-0.0175548,,,,,,,,,,,,,,,,,,,,,,,,,,,,,,,,,
Montara FPSO,FPSO-CL-MA-OC-01,500-OC-33871-XXX,5,1,Internal,Internal Wall Loss,A,,19/06/2018,DO 369-17 UTM-043 Rev 3,Piping Thickness,,,,,"C.Tennant, J.Marris, F.Ezias",DITS,3398,,,,13001,"255,255,255,1",Marine - Piping,12.7,12.9,12.9,-0.2,28.4822,-0.00702192,-0.00702192,,,,,,,,,,,,,,,,,,,,,,,,,,,,,,,,,
Montara FPSO,FPSO-CL-MA-OC-01,500-OC-33871-XXX,6,1,Internal,Internal Wall Loss,A,,19/06/2018,DO 369-17 UTM-043 Rev 3,Piping Thickness,,,,,"C.Tennant, J.Marris, F.Ezias",DITS,3399,,,,13001,"255,255,255,1",Marine - Piping,12.7,12.8,12.8,-0.1,28.4822,-0.00351098,-0.00351098,,,,,,,,,,,,,,,,,,,,,,,,,,,,,,,,,
Montara FPSO,FPSO-CL-MA-OC-01,500-OC-33871-XXX,7,1,Internal,Internal Wall Loss,A,,19/06/2018,DO 369-17 UTM-043 Rev 3,Piping Thickness,,,,,"C.Tennant, J.Marris, F.Ezias",DITS,3400,,,,13001,"255,255,255,1",Marine - Piping,12.7,12,12,0.7,28.4822,0.0245768,0.0245768,,,,,,,,,,,,,,,,,,,,,,,,,,,,,,,,,
Montara FPSO,FPSO-CL-MA-OC-01,500-OC-33871-XXX,8,1,Internal,Internal Wall Loss,A,,19/06/2018,DO 369-17 UTM-043 Rev 3,Piping Thickness,,,,,"C.Tennant, J.Marris, F.Ezias",DITS,3401,,,,13001,"255,255,255,1",Marine - Piping,12.7,12,12,0.7,28.4822,0.0245768,0.0245768,,,,,,,,,,,,,,,,,,,,,,,,,,,,,,,,,
Montara FPSO,FPSO-CL-MA-OC-01,500-OC-33871-XXX,9,1,Internal,Internal Wall Loss,A,,19/06/2018,DO 369-17 UTM-043 Rev 3,Piping Thickness,,,,,"C.Tennant, J.Marris, F.Ezias",DITS,3402,,,,13001,"255,255,255,1",Marine - Piping,12.7,12.7,12.7,0,28.4822,0,0,,,,,,,,,,,,,,,,,,,,,,,,,,,,,,,,,
Montara FPSO,FPSO-CL-MA-OC-01,500-OC-33872-XXX,1,1,Internal,Internal Wall Loss,A,,30/09/2017,DO 369-17 UTM-001 Rev. 1,Piping Thickness,,NO,,P197581,D. Collins,DITS,3416,Minor Coating Damage,,,13001,"255,255,255,1",Marine - Piping,12.7,12.2,12.2,0.5,27.7644,0.0180087,0.0180087,,,,,,,,,,,,,,,,,,,,,,,,,,,,,,,,,
Montara FPSO,FPSO-CL-MA-OC-01,500-OC-33872-XXX,1,2,Internal,Internal Wall Loss,A,,19/06/2018,DO 369-17 UTM-043 Rev 3,Piping Thickness,,,,,"C.Tennant, J.Marris, F.Ezias",DITS,3417,,,,13001,"255,255,255,1",Marine - Piping,12.7,12.1,12.1,0.0999994,0.717808,0.139312,0.0210658,,,,,,,,,,,,,,,,,,,,,,,,,,,,,,,,,
Montara FPSO,FPSO-CL-MA-OC-01,500-OC-33872-XXX,10,1,Internal,Internal Wall Loss,A,,19/06/2018,DO 369-17 UTM-043 Rev 3,Piping Thickness,,,,,"C.Tennant, J.Marris, F.Ezias",DITS,3426,,,,13001,"255,255,255,1",Marine - Piping,12.7,11.9,11.9,0.8,28.4822,0.0280877,0.0280877,,,,,,,,,,,,,,,,,,,,,,,,,,,,,,,,,
Montara FPSO,FPSO-CL-MA-OC-01,500-OC-33872-XXX,11,1,Internal,Internal Wall Loss,A,,19/06/2018,DO 369-17 UTM-043 Rev 3,Piping Thickness,,,,,"C.Tennant, J.Marris, F.Ezias",DITS,3427,bulkhead. ,,,13001,"255,255,255,1",Marine - Piping,12.7,16.5,16.5,-3.8,28.4822,-0.133417,-0.133417,,,,,,,,,,,,,,,,,,,,,,,,,,,,,,,,,
Montara FPSO,FPSO-CL-MA-OC-01,500-OC-33872-XXX,12,1,Internal,Internal Wall Loss,A,,19/06/2018,DO369-17 UTM-043 Rev 6,Piping Thickness,,,,,"C.Tennant, J.Marris, F.Ezias",DITS,3428,,,,13001,"255,255,255,1",Marine - Piping,12.7,13.2,13.2,-0.5,28.4822,-0.0175548,-0.0175548,,,,,,,,,,,,,,,,,,,,,,,,,,,,,,,,,
Montara FPSO,FPSO-CL-MA-OC-01,500-OC-33872-XXX,13,1,Internal,Internal Wall Loss,A,,19/06/2018,DO369-17 UTM-043 Rev 6,Piping Thickness,,,,,"C.Tennant, J.Marris, F.Ezias",DITS,3429,,,,13001,"255,255,255,1",Marine - Piping,12.7,13.2,13.2,-0.5,28.4822,-0.0175548,-0.0175548,,,,,,,,,,,,,,,,,,,,,,,,,,,,,,,,,
Montara FPSO,FPSO-CL-MA-OC-01,500-OC-33872-XXX,14,1,Internal,Internal Wall Loss,A,,19/06/2018,DO369-17 UTM-043 Rev 6,Piping Thickness,,,,,"C.Tennant, J.Marris, F.Ezias",DITS,3430,,,,13001,"255,255,255,1",Marine - Piping,12.7,13,13,-0.3,28.4822,-0.0105329,-0.0105329,,,,,,,,,,,,,,,,,,,,,,,,,,,,,,,,,
Montara FPSO,FPSO-CL-MA-OC-01,500-OC-33872-XXX,15,1,Internal,Internal Wall Loss,A,,19/10/2018,DO369-17 UTM-066,Piping Thickness,,,,,"C. Tennant, F. Ezias ,L. Townsend, J. Marris",DITS,3431,,,,13001,"255,255,255,1",Marine - Piping,12.7,12,12,0.7,28.8164,0.0242917,0.0242917,,,,,,,,,,,,,,,,,,,,,,,,,,,,,,,,,
Montara FPSO,FPSO-CL-MA-OC-01,500-OC-33872-XXX,16,1,Internal,Internal Wall Loss,A,,19/10/2018,DO369-17 UTM-066,Piping Thickness,,,,,"C. Tennant, F. Ezias ,L. Townsend, J. Marris",DITS,3432,,,,13001,"255,255,255,1",Marine - Piping,12.7,11.6,11.6,1.1,28.8164,0.0381726,0.0381726,,,,,,,,,,,,,,,,,,,,,,,,,,,,,,,,,
Montara FPSO,FPSO-CL-MA-OC-01,500-OC-33872-XXX,17,1,Internal,Internal Wall Loss,A,,19/10/2018,DO369-17 UTM-066,Piping Thickness,,,,,"C. Tennant, F. Ezias ,L. Townsend, J. Marris",DITS,3433,,,,13001,"255,255,255,1",Marine - Piping,12.7,11.1,11.1,1.6,28.8164,0.0555238,0.0555238,,,,,,,,,,,,,,,,,,,,,,,,,,,,,,,,,
Montara FPSO,FPSO-CL-MA-OC-01,500-OC-33872-XXX,18,1,Internal,Internal Wall Loss,A,,19/10/2018,DO369-17 UTM-066,Piping Thickness,,,,,"C. Tennant, F. Ezias ,L. Townsend, J. Marris",DITS,3434,,,,13001,"255,255,255,1",Marine - Piping,12.7,11,11,1.7,28.8164,0.0589941,0.0589941,,,,,,,,,,,,,,,,,,,,,,,,,,,,,,,,,
Montara FPSO,FPSO-CL-MA-OC-01,500-OC-33872-XXX,19,1,External,External Wall Loss,A,,20/12/2017, External Inspection December 2017,Piping Thickness,,,,,Craig Tennant,DITS,3435, Corrosion blistering between valve and pipe clamp.,,,13001,"255,255,255,1",Marine - Piping,12.7,12.1,12.1,0.599999,27.9863,0.021439,0.021439,,,,,,,,,,,,,,,,,,,,,,,,,,,,,,,,,
Montara FPSO,FPSO-CL-MA-OC-01,500-OC-33872-XXX,2,1,Internal,Internal Wall Loss,A,,19/06/2018,DO 369-17 UTM-043 Rev 3,Piping Thickness,,,,,"C.Tennant, J.Marris, F.Ezias",DITS,3418,,,,13001,"255,255,255,1",Marine - Piping,12.7,12.3,12.3,0.4,28.4822,0.0140438,0.0140438,,,,,,,,,,,,,,,,,,,,,,,,,,,,,,,,,
Montara FPSO,FPSO-CL-MA-OC-01,500-OC-33872-xxx,20,1,Internal,Internal Wall Loss,A,,23/01/2019,DO369-17 UTM-093,Piping Thickness,,NO,,,"C.Tennant, J.Marris, L.Townsend, G.Eagle,
F.Ezias",DITS,4560,-,,,13001,"255,255,255,1",Marine - Piping,12.7,11.7,11.7,1,29.0795,0.0343885,0.0343885,,,,,,,,,,,,,,,,,,,,,,,,,,,,,,,,,
Montara FPSO,FPSO-CL-MA-OC-01,500-OC-33872-xxx,21,1,Internal,Internal Wall Loss,A,,23/01/2019,DO369-17 UTM-093,Piping Thickness,,NO,,,"C.Tennant, J.Marris, L.Townsend, G.Eagle,
F.Ezias",DITS,4559,-,,,13001,"255,255,255,1",Marine - Piping,12.7,11.9,11.9,0.8,29.0795,0.0275108,0.0275108,,,,,,,,,,,,,,,,,,,,,,,,,,,,,,,,,
Montara FPSO,FPSO-CL-MA-OC-01,500-OC-33872-xxx,22,1,Internal,Internal Wall Loss,A,,23/01/2019,DO369-17 UTM-093,Piping Thickness,,NO,,,"C.Tennant, J.Marris, L.Townsend, G.Eagle,
F.Ezias",DITS,4561,-,,,13001,"255,255,255,1",Marine - Piping,12.7,12,12,0.7,29.0795,0.024072,0.024072,,,,,,,,,,,,,,,,,,,,,,,,,,,,,,,,,
Montara FPSO,FPSO-CL-MA-OC-01,500-OC-33872-XXX,3,1,Internal,Internal Wall Loss,A,,19/06/2018,DO 369-17 UTM-043 Rev 3,Piping Thickness,,,,,"C.Tennant, J.Marris, F.Ezias",DITS,3419,,,,13001,"255,255,255,1",Marine - Piping,12.7,11.9,11.9,0.8,28.4822,0.0280877,0.0280877,,,,,,,,,,,,,,,,,,,,,,,,,,,,,,,,,
Montara FPSO,FPSO-CL-MA-OC-01,500-OC-33872-XXX,4,1,Internal,Internal Wall Loss,A,,19/06/2018,DO 369-17 UTM-043 Rev 3,Piping Thickness,,,,,"C.Tennant, J.Marris, F.Ezias",DITS,3420,,,,13001,"255,255,255,1",Marine - Piping,12.7,12,12,0.7,28.4822,0.0245768,0.0245768,,,,,,,,,,,,,,,,,,,,,,,,,,,,,,,,,
Montara FPSO,FPSO-CL-MA-OC-01,500-OC-33872-XXX,5,1,Internal,Internal Wall Loss,A,,19/06/2018,DO 369-17 UTM-043 Rev 3,Piping Thickness,,,,,"C.Tennant, J.Marris, F.Ezias",DITS,3421,,,,13001,"255,255,255,1",Marine - Piping,12.7,12,12,0.7,28.4822,0.0245768,0.0245768,,,,,,,,,,,,,,,,,,,,,,,,,,,,,,,,,
Montara FPSO,FPSO-CL-MA-OC-01,500-OC-33872-XXX,6,1,Internal,Internal Wall Loss,A,,19/06/2018,DO 369-17 UTM-043 Rev 3,Piping Thickness,,,,,"C.Tennant, J.Marris, F.Ezias",DITS,3422,,,,13001,"255,255,255,1",Marine - Piping,12.7,12.7,12.7,0,28.4822,0,0,,,,,,,,,,,,,,,,,,,,,,,,,,,,,,,,,
Montara FPSO,FPSO-CL-MA-OC-01,500-OC-33872-XXX,7,1,Internal,Internal Wall Loss,A,,19/06/2018,DO 369-17 UTM-043 Rev 3,Piping Thickness,,,,,"C.Tennant, J.Marris, F.Ezias",DITS,3423,,,,13001,"255,255,255,1",Marine - Piping,12.7,12.7,12.7,0,28.4822,0,0,,,,,,,,,,,,,,,,,,,,,,,,,,,,,,,,,
Montara FPSO,FPSO-CL-MA-OC-01,500-OC-33872-XXX,8,1,Internal,Internal Wall Loss,A,,19/06/2018,DO 369-17 UTM-043 Rev 3,Piping Thickness,,,,,"C.Tennant, J.Marris, F.Ezias",DITS,3424,,,,13001,"255,255,255,1",Marine - Piping,12.7,12,12,0.7,28.4822,0.0245768,0.0245768,,,,,,,,,,,,,,,,,,,,,,,,,,,,,,,,,
Montara FPSO,FPSO-CL-MA-OC-01,500-OC-33872-XXX,9,1,Internal,Internal Wall Loss,A,,19/06/2018,DO 369-17 UTM-043 Rev 3,Piping Thickness,,,,,"C.Tennant, J.Marris, F.Ezias",DITS,3425,,,,13001,"255,255,255,1",Marine - Piping,12.7,12,12,0.7,28.4822,0.0245768,0.0245768,,,,,,,,,,,,,,,,,,,,,,,,,,,,,,,,,
Montara FPSO,FPSO-CL-MA-OC-01,500-OC-33873-XXX,1,1,Internal,Internal Wall Loss,A,,30/09/2017,DO 369-17 UTM-001 Rev. 1,Piping Thickness,,NO,,P197581,D. Collins,DITS,3436,Moderate Coating Damage,,,13001,"255,255,255,1",Marine - Piping,12.7,12.2,12.2,0.5,27.7644,0.0180087,0.0180087,,,,,,,,,,,,,,,,,,,,,,,,,,,,,,,,,
Montara FPSO,FPSO-CL-MA-OC-01,500-OC-33873-XXX,1,2,Internal,Internal Wall Loss,A,,19/06/2018,DO 369-17 UTM-043 Rev 3,Piping Thickness,,,,,"C.Tennant, J.Marris, F.Ezias",DITS,3437,,,,13001,"255,255,255,1",Marine - Piping,12.7,12.1,12.1,0.0999994,0.717808,0.139312,0.0210658,,,,,,,,,,,,,,,,,,,,,,,,,,,,,,,,,
Montara FPSO,FPSO-CL-MA-OC-01,500-OC-33873-XXX,10,1,Internal,Internal Wall Loss,A,,19/06/2018,DO 369-17 UTM-043 Rev 3,Piping Thickness,,,,,"C.Tennant, J.Marris, F.Ezias",DITS,3446,,,,13001,"255,255,255,1",Marine - Piping,12.7,12,12,0.7,28.4822,0.0245768,0.0245768,,,,,,,,,,,,,,,,,,,,,,,,,,,,,,,,,
Montara FPSO,FPSO-CL-MA-OC-01,500-OC-33873-XXX,11,1,Internal,Internal Wall Loss,A,,19/06/2018,DO 369-17 UTM-043 Rev 3,Piping Thickness,,,,,"C.Tennant, J.Marris, F.Ezias",DITS,3447,,,,13001,"255,255,255,1",Marine - Piping,12.7,12.2,12.2,0.5,28.4822,0.0175548,0.0175548,,,,,,,,,,,,,,,,,,,,,,,,,,,,,,,,,
Montara FPSO,FPSO-CL-MA-OC-01,500-OC-33873-XXX,12,1,Internal,Internal Wall Loss,A,,19/06/2018,DO 369-17 UTM-043 Rev 3,Piping Thickness,,,,,"C.Tennant, J.Marris, F.Ezias",DITS,3448,,,,13001,"255,255,255,1",Marine - Piping,12.7,12.1,12.1,0.599999,28.4822,0.0210658,0.0210658,,,,,,,,,,,,,,,,,,,,,,,,,,,,,,,,,
Montara FPSO,FPSO-CL-MA-OC-01,500-OC-33873-XXX,13,1,Internal,Internal Wall Loss,A,R,19/06/2018,DO 369-17 UTM-043 Rev 3,Piping Thickness,,YES,,,"C.Tennant, J.Marris, F.Ezias",DITS,3449,8 o'clock position. Defect 240,,,13001,"255,255,255,1",Marine - Piping,12.7,6.5,6.5,6.2,28.4822,0.21768,0.21768,,,,,,,,,,,,,,,,,,,,,,,,,,,,,,,,,
