Repository: Joshua-W-Adams/data-mapping

# data-mapping
Generic program enabling mapping of one data format to another

## Instructions

1. Install project dependencies as follows

```
Node v10.15.3
```

2. Clone repository to your system using the following command or git desktop.

```
git clone https://github.com/YOUR-USERNAME/YOUR-REPOSITORY
```

3. Install project

```
npm install
```

4. Update configuration data files

```
.\config\data\input.csv
.\config\data\oneToFewColumnMappings
.\config\data\oneToManyColumnMappings
.\config\data\oneToOneColumnMappings
.\config\data\tableFilters
.\config\data\tables
```

5. Update configuration .json file

```
.\config\config.json
```

6. Execute mapping procedure

```

File: config/montara_fpso_topsides_data/map/inspectionIdLookup.csv (part 52 of 59)
FACILITY_ID,LOOP_ID,EQUIPMENT_ID,CML_ID,INSPECTION_ID,STRATEGY_ID,DAMAGE_MECHANISM_ID,INSPECTION_STATUS,ACTION_STATUS,INSPECTION_DATE,INSPECTION_REPORT_NUMBER,CML_TYPE,SCOPE_COMMENTS,PRELIMINARY_RECOMMENDATIONS,INSPECTION_SCOPE,WORK_ORDER,INSPECTOR_NAME,INPECTION_COMPANY,PHOTO,INSPECTION_COMMENTS,EXACT_MATCH,CLOSEST_MATCH,ERROR_CODE,COLOUR_CODE,RESPONSIBLE_SYSTEM,NOMINAL_WALL_THICKNESS_MM,MANUAL_MIN_RWT,MIN_REMAINING_WALL_THICKNESS_MM,WALL_LOSS_MM,SERVICE_YEARS,CORROSION_RATE_SHORT_TERM_MM_YR,CORROSION_RATE_LONG_TERM_MM_YR,OPERATING_TEMPERATURE,COATING_CONDITION,INSULATION_CONDITION,INSULATION_TYPE,HEAT_TRACING,EXTERNAL_ENVIRONMENT,CUI_VALUE,PSV_ASSOC_EQUIP_HAZ_D_OR_E,PSV_CAN_OVER_PRESSURE,PSV_DESIGN_CASE,PSV_EQUIP_FAIL_REPORT_INCIDENT,PSV_COF,PSV_FAIL_TO_DANGER,PSV_NEW_APP_TYPE_SERVICE,PSV_FAIL_NOT_TO_DANGER,PSV_FAIL_LAST_THREE,PSV_POF,PSV_MAY_FAIL_IF_INTERVAL_INCREASED,PSV_INTVL_CHANGE_ALLOW,APPLIED_PSV_INSPECTION_INTERVAL,APPLIED_PSV_INSPECTION_INTERVAL_COMMENTS,GRID_MIN_RWT,AVERAGE_WT,COUNT_10_PERCENT_LOSS,COUNT_20_PERCENT_LOSS,COUNT_30_PERCENT_LOSS,COUNT_40_PERCENT_LOSS,COUNT_50_PERCENT_LOSS,COUNT_60_PERCENT_LOSS,COUNT_70_PERCENT_LOSS,COUNT_80_PERCENT_LOSS,COUNT_90_PERCENT_LOSS,COUNT_100_PERCENT_LOSS
Montara FPSO,FPSO-CL-MA-OC-01,550-OC-33803-1LC,16,1,Internal,Internal Wall Loss,A,,19/06/2018,DO 369-17 UTM-043 Rev 3,Piping Thickness,,,,,"C.Tennant, J.Marris, F.Ezias",DITS,3588,,,,13001,"255,255,255,1",Marine - Piping,12.7,12,12,0.7,28.4822,0.0245768,0.0245768,,,,,,,,,,,,,,,,,,,,,,,,,,,,,,,,,
Montara FPSO,FPSO-CL-MA-OC-01,550-OC-33803-1LC,16,2,Internal,Internal Wall Loss,A,,22/10/2018,DO369-17 UTM-065,Piping Thickness,,,,,,,3589,,,,13001,"255,255,255,1",Marine - Piping,12.7,11.8,11.8,0.2,0.342466,0.583999,0.0312233,,,,,,,,,,,,,,,,,,,,,,,,,,,,,,,,,
Montara FPSO,FPSO-CL-MA-OC-01,550-OC-33803-1LC,17,1,Internal,Internal Wall Loss,A,,19/06/2018,DO 369-17 UTM-043 Rev 3,Piping Thickness,,,,,"C.Tennant, J.Marris, F.Ezias",DITS,3590,,,,13001,"255,255,255,1",Marine - Piping,12.7,12.8,12.8,-0.1,28.4822,-0.00351098,-0.00351098,,,,,,,,,,,,,,,,,,,,,,,,,,,,,,,,,
Montara FPSO,FPSO-CL-MA-OC-01,550-OC-33803-1LC,18,1,Internal,Internal Wall Loss,A,,19/06/2018,DO 369-17 UTM-043 Rev 3,Piping Thickness,,,,,"C.Tennant, J.Marris, F.Ezias",DITS,3591,,,,13001,"255,255,255,1",Marine - Piping,12.7,12.4,12.4,0.3,28.4822,0.0105329,0.0105329,,,,,,,,,,,,,,,,,,,,,,,,,,,,,,,,,
Montara FPSO,FPSO-CL-MA-OC-01,550-OC-33803-1LC,19,1,Internal,Internal Wall Loss,A,,19/06/2018,DO 369-17 UTM-043 Rev 3,Piping Thickness,,,,,"C.Tennant, J.Marris, F.Ezias",DITS,3592,,,,13001,"255,255,255,1",Marine - Piping,12.7,12.1,12.1,0.599999,28.4822,0.0210658,0.0210658,,,,,,,,,,,,,,,,,,,,,,,,,,,,,,,,,
Montara FPSO,FPSO-CL-MA-OC-01,550-OC-33803-1LC,19,2,Internal,Internal Wall Loss,A,,22/10/2018,DO369-17 UTM-065,Piping Thickness,,,,,,,3593,,,,13001,"255,255,255,1",Marine - Piping,12.7,11.8,11.8,0.3,0.342466,0.876001,0.0312233,,,,,,,,,,,,,,,,,,,,,,,,,,,,,,,,,
Montara FPSO,FPSO-CL-MA-OC-01,550-OC-33803-1LC,2,1,Internal,Internal Wall Loss,A,,19/06/2018,DO 369-17 UTM-043 Rev 3,Piping Thickness,,,,,"C.Tennant, J.Marris, F.Ezias",DITS,3572,,,,13001,"255,255,255,1",Marine - Piping,12.7,12.9,12.9,-0.2,28.4822,-0.00702192,-0.00702192,,,,,,,,,,,,,,,,,,,,,,,,,,,,,,,,,
Montara FPSO,FPSO-CL-MA-OC-01,550-OC-33803-1LC,20,1,Internal,Internal Wall Loss,A,,19/06/2018,DO 369-17 UTM-043 Rev 3,Piping Thickness,,,,,"C.Tennant, J.Marris, F.Ezias",DITS,3594,4 o'clock position. Defect 246,,,13001,"255,255,255,1",Marine - Piping,12.7,9.5,9.5,3.2,28.4822,0.112351,0.112351,,,,,,,,,,,,,,,,,,,,,,,,,,,,,,,,,
Montara FPSO,FPSO-CL-MA-OC-01,550-OC-33803-1LC,21,1,Internal,Internal Wall Loss,A,,19/10/2018,DO369-17 UTM-066,Piping Thickness,,,,,"C. Tennant, F. Ezias ,L. Townsend, J. Marris",DITS,3595,,,,13001,"255,255,255,1",Marine - Piping,12.7,12,12,0.7,28.8164,0.0242917,0.0242917,,,,,,,,,,,,,,,,,,,,,,,,,,,,,,,,,
Montara FPSO,FPSO-CL-MA-OC-01,550-OC-33803-1LC,22,1,Internal,Internal Wall Loss,A,,19/10/2018,DO369-17 UTM-066,Piping Thickness,,,,,"C. Tennant, F. Ezias ,L. Townsend, J. Marris",DITS,3596,,,,13001,"255,255,255,1",Marine - Piping,12.7,12.3,12.3,0.4,28.8164,0.013881,0.013881,,,,,,,,,,,,,,,,,,,,,,,,,,,,,,,,,
Montara FPSO,FPSO-CL-MA-OC-01,550-OC-33803-1LC,22,2,Internal,Internal Wall Loss,A,,22/10/2018,DO369-17 UTM-069,Piping Thickness,,,,,,,3597,,,,13001,"255,255,255,1",Marine - Piping,12.7,12,12,0.3,0.00821918,36.5,0.0242848,,,,,,,,,,,,,,,,,,,,,,,,,,,,,,,,,
Montara FPSO,FPSO-CL-MA-OC-01,550-OC-33803-1LC,23,1,Internal,Internal Wall Loss,A,,19/10/2018,DO369-17 UTM-066,Piping Thickness,,,,,"C. Tennant, F. Ezias ,L. Townsend, J. Marris",DITS,3598,,,,13001,"255,255,255,1",Marine - Piping,12.7,11.8,11.8,0.9,28.8164,0.0312322,0.0312322,,,,,,,,,,,,,,,,,,,,,,,,,,,,,,,,,
Montara FPSO,FPSO-CL-MA-OC-01,550-OC-33803-1LC,24,1,External,External Wall Loss,A,,20/12/2017, External Inspection December 2017,Piping Thickness,,,,,Craig Tennant,DITS,3599, Corrosion blistering,,,13001,"255,255,255,1",Marine - Piping,12.7,8.7,8.7,4,27.9863,0.142927,0.142927,,,,,,,,,,,,,,,,,,,,,,,,,,,,,,,,,
Montara FPSO,FPSO-CL-MA-OC-01,550-OC-33803-1LC,25,1,External,External Wall Loss,A,,20/12/2017, External Inspection December 2017,Piping Thickness,,,,,Craig Tennant,DITS,3600, Corrosion blistering,,,13001,"255,255,255,1",Marine - Piping,12.7,8.7,8.7,4,27.9863,0.142927,0.142927,,,,,,,,,,,,,,,,,,,,,,,,,,,,,,,,,
Montara FPSO,FPSO-CL-MA-OC-01,550-OC-33803-1LC,26,1,Internal,Internal Wall Loss,A,,12/09/2018, DO369-17 UTM-061,Piping Thickness,,YES,,,"C.Tennant, D.Collins, L.Townsend",DITS,3601,100 x 150 mm area location TBA by D.Collins,,,5001,"179,128,255,1",Marine - Piping,12.7,6,6,6.7,28.7151,0.233327,0.233327,,,,,,,,,,,,,,,,,,,,,,,,,,,,,,,,,
Montara FPSO,FPSO-CL-MA-OC-01,550-OC-33803-1LC,27,1,Internal,Internal Wall Loss,A,,12/09/2018, DO369-17 UTM-061,Piping Thickness,,,,,"C.Tennant, D.Collins, L.Townsend",DITS,3603,,,,13001,"255,255,255,1",Marine - Piping,12.7,12.5,12.5,0.2,28.7151,0.00696498,0.00696498,,,,,,,,,,,,,,,,,,,,,,,,,,,,,,,,,
Montara FPSO,FPSO-CL-MA-OC-01,550-OC-33803-1LC,28,1,Internal,Internal Wall Loss,A,,20/10/2018,DO369-17 UTM-070,Piping Thickness,,,,,"C. Tennant, F. Ezias, J. Marris, S. Radzi &
L. Townsend",DITS,3604,,,,13001,"255,255,255,1",Marine - Piping,12.7,11.8,11.8,0.9,28.8192,0.0312292,0.0312292,,,,,,,,,,,,,,,,,,,,,,,,,,,,,,,,,
Montara FPSO,FPSO-CL-MA-OC-01,550-OC-33803-1LC,29,1,Internal,Internal Wall Loss,A,,20/10/2018,DO369-17 UTM-070,Piping Thickness,,,,,"C. Tennant, F. Ezias, J. Marris, S. Radzi &
L. Townsend",DITS,3605,,,,13001,"255,255,255,1",Marine - Piping,12.7,11.9,11.9,0.8,28.8192,0.0277593,0.0277593,,,,,,,,,,,,,,,,,,,,,,,,,,,,,,,,,
Montara FPSO,FPSO-CL-MA-OC-01,550-OC-33803-1LC,3,1,Internal,Internal Wall Loss,A,,19/06/2018,DO 369-17 UTM-043 Rev 3,Piping Thickness,,,,,"C.Tennant, J.Marris, F.Ezias",DITS,3573,,,,13001,"255,255,255,1",Marine - Piping,12.7,12.4,12.4,0.3,28.4822,0.0105329,0.0105329,,,,,,,,,,,,,,,,,,,,,,,,,,,,,,,,,
Montara FPSO,FPSO-CL-MA-OC-01,550-OC-33803-1LC,30,1,Internal,Internal Wall Loss,A,,20/10/2018,DO369-17 UTM-070,Piping Thickness,,,,,"C. Tennant, F. Ezias, J. Marris, S. Radzi &
L. Townsend",DITS,3606,,,,13001,"255,255,255,1",Marine - Piping,12.7,11.8,11.8,0.9,28.8192,0.0312292,0.0312292,,,,,,,,,,,,,,,,,,,,,,,,,,,,,,,,,
Montara FPSO,FPSO-CL-MA-OC-01,550-OC-33803-1LC,31,1,Internal,Internal Wall Loss,A,,20/10/2018,DO369-17 UTM-070,Piping Thickness,,,,,"C. Tennant, F. Ezias, J. Marris, S. Radzi &
L. Townsend",DITS,3607,,,,13001,"255,255,255,1",Marine - Piping,12.7,11.8,11.8,0.9,28.8192,0.0312292,0.0312292,,,,,,,,,,,,,,,,,,,,,,,,,,,,,,,,,
Montara FPSO,FPSO-CL-MA-OC-01,550-OC-33803-1LC,32,1,Internal,Internal Wall Loss,A,,20/10/2018,DO369-17 UTM-070,Piping Thickness,,,,,"C. Tennant, F. Ezias, J. Marris, S. Radzi &
L. Townsend",DITS,3608,,,,13001,"255,255,255,1",Marine - Piping,12.7,12,12,0.7,28.8192,0.0242894,0.0242894,,,,,,,,,,,,,,,,,,,,,,,,,,,,,,,,,
Montara FPSO,FPSO-CL-MA-OC-01,550-OC-33803-1LC,33,1,Internal,Internal Wall Loss,A,,20/10/2018,DO369-17 UTM-070,Piping Thickness,,,,,"C. Tennant, F. Ezias, J. Marris, S. Radzi &
L. Townsend",DITS,3609,,,,13001,"255,255,255,1",Marine - Piping,12.7,12,12,0.7,28.8192,0.0242894,0.0242894,,,,,,,,,,,,,,,,,,,,,,,,,,,,,,,,,
Montara FPSO,FPSO-CL-MA-OC-01,550-OC-33803-1LC,34,1,Internal,Internal Wall Loss,A,,20/10/2018,DO369-17 UTM-070,Piping Thickness,,,,,"C. Tennant, F. Ezias, J. Marris, S. Radzi &
L. Townsend",DITS,3610,,,,13001,"255,255,255,1",Marine - Piping,12.7,12,12,0.7,28.8192,0.0242894,0.0242894,,,,,,,,,,,,,,,,,,,,,,,,,,,,,,,,,
Montara FPSO,FPSO-CL-MA-OC-01,550-OC-33803-1LC,35,1,Internal,Internal Wall Loss,A,,20/10/2018,DO369-17 UTM-070,Piping Thickness,,,,,"C. Tennant, F. Ezias, J. Marris, S. Radzi &
L. Townsend",DITS,3611,,,,13001,"255,255,255,1",Marine - Piping,12.7,10.3,10.3,2.4,28.8192,0.0832779,0.0832779,,,,,,,,,,,,,,,,,,,,,,,,,,,,,,,,,
Montara FPSO,FPSO-CL-MA-OC-01,550-OC-33803-1LC,36,1,Internal,Internal Wall Loss,A,,20/10/2018,DO369-17 UTM-070,Piping Thickness,,,,,"C. Tennant, F. Ezias, J. Marris, S. Radzi &
L. Townsend",DITS,3612,,,,13001,"255,255,255,1",Marine - Piping,12.7,11.4,11.4,1.3,28.8192,0.0451089,0.0451089,,,,,,,,,,,,,,,,,,,,,,,,,,,,,,,,,
Montara FPSO,FPSO-CL-MA-OC-01,550-OC-33803-1LC,37,1,Internal,Internal Wall Loss,A,,20/10/2018,DO369-17 UTM-070,Piping Thickness,,,,,"C. Tennant, F. Ezias, J. Marris, S. Radzi &
L. Townsend",DITS,3613,,,,13001,"255,255,255,1",Marine - Piping,12.7,12.1,12.1,0.599999,28.8192,0.0208194,0.0208194,,,,,,,,,,,,,,,,,,,,,,,,,,,,,,,,,
Montara FPSO,FPSO-CL-MA-OC-01,550-OC-33803-1LC,38,1,Internal,Internal Wall Loss,A,,20/10/2018,DO369-17 UTM-070,Piping Thickness,,,,,"C. Tennant, F. Ezias, J. Marris, S. Radzi &
L. Townsend",DITS,3614,,,,13001,"255,255,255,1",Marine - Piping,12.7,12.3,12.3,0.4,28.8192,0.0138796,0.0138796,,,,,,,,,,,,,,,,,,,,,,,,,,,,,,,,,
Montara FPSO,FPSO-CL-MA-OC-01,550-OC-33803-1LC,39,1,Internal,Internal Wall Loss,A,,20/10/2018,DO369-17 UTM-070,Piping Thickness,,,,,"C. Tennant, F. Ezias, J. Marris, S. Radzi &
L. Townsend",DITS,3615,,,,13001,"255,255,255,1",Marine - Piping,12.7,12.2,12.2,0.5,28.8192,0.0173496,0.0173496,,,,,,,,,,,,,,,,,,,,,,,,,,,,,,,,,
Montara FPSO,FPSO-CL-MA-OC-01,550-OC-33803-1LC,4,1,Internal,Internal Wall Loss,A,,19/06/2018,DO 369-17 UTM-043 Rev 3,Piping Thickness,,,,,"C.Tennant, J.Marris, F.Ezias",DITS,3574,,,,13001,"255,255,255,1",Marine - Piping,12.7,11.8,11.8,0.9,28.4822,0.0315987,0.0315987,,,,,,,,,,,,,,,,,,,,,,,,,,,,,,,,,
Montara FPSO,FPSO-CL-MA-OC-01,550-OC-33803-1LC,40,1,Internal,Internal Wall Loss,A,,20/10/2018,DO369-17 UTM-070,Piping Thickness,,,,,"C. Tennant, F. Ezias, J. Marris, S. Radzi &
L. Townsend",DITS,3616,,,,13001,"255,255,255,1",Marine - Piping,12.7,12,12,0.7,28.8192,0.0242894,0.0242894,,,,,,,,,,,,,,,,,,,,,,,,,,,,,,,,,
Montara FPSO,FPSO-CL-MA-OC-01,550-OC-33803-1LC,41,1,Internal,Internal Wall Loss,A,,20/10/2018,DO369-17 UTM-070,Piping Thickness,,,,,"C. Tennant, F. Ezias, J. Marris, S. Radzi &
L. Townsend",DITS,3617,,,,13001,"255,255,255,1",Marine - Piping,12.7,11.5,11.5,1.2,28.8192,0.0416389,0.0416389,,,,,,,,,,,,,,,,,,,,,,,,,,,,,,,,,
Montara FPSO,FPSO-CL-MA-OC-01,550-OC-33803-1LC,42,1,Internal,Internal Wall Loss,A,,20/10/2018,DO369-17 UTM-070,Piping Thickness,,,,,"C. Tennant, F. Ezias, J. Marris, S. Radzi &
L. Townsend",DITS,3618,,,,13001,"255,255,255,1",Marine - Piping,12.7,11.5,11.5,1.2,28.8192,0.0416389,0.0416389,,,,,,,,,,,,,,,,,,,,,,,,,,,,,,,,,
Montara FPSO,FPSO-CL-MA-OC-01,550-OC-33803-1LC,43,1,Internal,Internal Wall Loss,A,,20/10/2018,DO369-17 UTM-070,Piping Thickness,,,,,"C. Tennant, F. Ezias, J. Marris, S. Radzi &
L. Townsend",DITS,3619,,,,13001,"255,255,255,1",Marine - Piping,12.7,12,12,0.7,28.8192,0.0242894,0.0242894,,,,,,,,,,,,,,,,,,,,,,,,,,,,,,,,,
Montara FPSO,FPSO-CL-MA-OC-01,550-OC-33803-1LC,44,1,Internal,Internal Wall Loss,A,,20/10/2018,DO369-17 UTM-070,Piping Thickness,,,,,"C. Tennant, F. Ezias, J. Marris, S. Radzi &
L. Townsend",DITS,3620,,,,13001,"255,255,255,1",Marine - Piping,12.7,12.2,12.2,0.5,28.8192,0.0173496,0.0173496,,,,,,,,,,,,,,,,,,,,,,,,,,,,,,,,,
Montara FPSO,FPSO-CL-MA-OC-01,550-OC-33803-1LC,45,1,Internal,Internal Wall Loss,A,,20/10/2018,DO369-17 UTM-070,Piping Thickness,,,,,"C. Tennant, F. Ezias, J. Marris, S. Radzi &
L. Townsend",DITS,3621,,,,13001,"255,255,255,1",Marine - Piping,12.7,12.2,12.2,0.5,28.8192,0.0173496,0.0173496,,,,,,,,,,,,,,,,,,,,,,,,,,,,,,,,,
Montara FPSO,FPSO-CL-MA-OC-01,550-OC-33803-1LC,46,1,Internal,Internal Wall Loss,A,,20/10/2018,DO369-17 UTM-070,Piping Thickness,,,,,"C. Tennant, F. Ezias, J. Marris, S. Radzi &
L. Townsend",DITS,3622,,,,13001,"255,255,255,1",Marine - Piping,12.7,12,12,0.7,28.8192,0.0242894,0.0242894,,,,,,,,,,,,,,,,,,,,,,,,,,,,,,,,,
Montara FPSO,FPSO-CL-MA-OC-01,550-OC-33803-1LC,47,1,Internal,Internal Wall Loss,A,,20/10/2018,DO369-17 UTM-070,Piping Thickness,,,,,"C. Tennant, F. Ezias, J. Marris, S. Radzi &
L. Townsend",DITS,3623,,,,13001,"255,255,255,1",Marine - Piping,12.7,12.4,12.4,0.3,28.8192,0.0104097,0.0104097,,,,,,,,,,,,,,,,,,,,,,,,,,,,,,,,,
Montara FPSO,FPSO-CL-MA-OC-01,550-OC-33803-1LC,48,1,Internal,Internal Wall Loss,A,,20/10/2018,DO369-17 UTM-070,Piping Thickness,,,,,"C. Tennant, F. Ezias, J. Marris, S. Radzi &
L. Townsend",DITS,3624,,,,13001,"255,255,255,1",Marine - Piping,12.7,12.1,12.1,0.599999,28.8192,0.0208194,0.0208194,,,,,,,,,,,,,,,,,,,,,,,,,,,,,,,,,
Montara FPSO,FPSO-CL-MA-OC-01,550-OC-33803-1LC,5,1,Internal,Internal Wall Loss,A,,19/06/2018,DO 369-17 UTM-043 Rev 3,Piping Thickness,,,,,"C.Tennant, J.Marris, F.Ezias",DITS,3575,,,,13001,"255,255,255,1",Marine - Piping,12.7,12.2,12.2,0.5,28.4822,0.0175548,0.0175548,,,,,,,,,,,,,,,,,,,,,,,,,,,,,,,,,
Montara FPSO,FPSO-CL-MA-OC-01,550-OC-33803-1LC,6,1,Internal,Internal Wall Loss,A,,19/06/2018,DO 369-17 UTM-043 Rev 3,Piping Thickness,,,,,"C.Tennant, J.Marris, F.Ezias",DITS,3576,,,,13001,"255,255,255,1",Marine - Piping,12.7,12.4,12.4,0.3,28.4822,0.0105329,0.0105329,,,,,,,,,,,,,,,,,,,,,,,,,,,,,,,,,
Montara FPSO,FPSO-CL-MA-OC-01,550-OC-33803-1LC,7,1,Internal,Internal Wall Loss,A,,19/06/2018,DO 369-17 UTM-043 Rev 3,Piping Thickness,,,,,"C.Tennant, J.Marris, F.Ezias",DITS,3577,,,,13001,"255,255,255,1",Marine - Piping,12.7,13,13,-0.3,28.4822,-0.0105329,-0.0105329,,,,,,,,,,,,,,,,,,,,,,,,,,,,,,,,,
Montara FPSO,FPSO-CL-MA-OC-01,550-OC-33803-1LC,8,1,Internal,Internal Wall Loss,A,,19/06/2018,DO 369-17 UTM-043 Rev 3,Piping Thickness,,,,,"C.Tennant, J.Marris, F.Ezias",DITS,3578,,,,13001,"255,255,255,1",Marine - Piping,12.7,11.9,11.9,0.8,28.4822,0.0280877,0.0280877,,,,,,,,,,,,,,,,,,,,,,,,,,,,,,,,,
Montara FPSO,FPSO-CL-MA-OC-01,550-OC-33803-1LC,9,1,Internal,Internal Wall Loss,A,,19/06/2018,DO 369-17 UTM-043 Rev 3,Piping Thickness,,,,,"C.Tennant, J.Marris, F.Ezias",DITS,3579,,,,13001,"255,255,255,1",Marine - Piping,12.7,12.1,12.1,0.599999,28.4822,0.0210658,0.0210658,,,,,,,,,,,,,,,,,,,,,,,,,,,,,,,,,
Montara FPSO,FPSO-CL-MA-OC-01,550-OC-33804-1LC,1,1,Internal,Internal Wall Loss,A,,19/06/2018,DO 369-17 UTM-043 Rev 3,Piping Thickness,,,,,"C.Tennant, J.Marris, F.Ezias",DITS,3625,,,,13001,"255,255,255,1",Marine - Piping,12.7,12.8,12.8,-0.1,28.4822,-0.00351098,-0.00351098,,,,,,,,,,,,,,,,,,,,,,,,,,,,,,,,,
Montara FPSO,FPSO-CL-MA-OC-01,550-OC-33804-1LC,10,1,Internal,Internal Wall Loss,A,,19/06/2018,DO 369-17 UTM-043 Rev 3,Piping Thickness,,,,,"C.Tennant, J.Marris, F.Ezias",DITS,3634,,,,13001,"255,255,255,1",Marine - Piping,12.7,12.1,12.1,0.599999,28.4822,0.0210658,0.0210658,,,,,,,,,,,,,,,,,,,,,,,,,,,,,,,,,
Montara FPSO,FPSO-CL-MA-OC-01,550-OC-33804-1LC,11,1,Internal,Internal Wall Loss,A,,19/06/2018,DO 369-17 UTM-043 Rev 3,Piping Thickness,,,,,"C.Tennant, J.Marris, F.Ezias",DITS,3635,,,,13001,"255,255,255,1",Marine - Piping,12.7,12.4,12.4,0.3,28.4822,0.0105329,0.0105329,,,,,,,,,,,,,,,,,,,,,,,,,,,,,,,,,
Montara FPSO,FPSO-CL-MA-OC-01,550-OC-33804-1LC,12,1,Internal,Internal Wall Loss,A,,19/06/2018,DO 369-17 UTM-043 Rev 3,Piping Thickness,,,,,"C.Tennant, J.Marris, F.Ezias",DITS,3636,,,,13001,"255,255,255,1",Marine - Piping,12.7,12.3,12.3,0.4,28.4822,0.0140438,0.0140438,,,,,,,,,,,,,,,,,,,,,,,,,,,,,,,,,
Montara FPSO,FPSO-CL-MA-OC-01,550-OC-33804-1LC,13,1,Internal,Internal Wall Loss,A,,19/06/2018,DO 369-17 UTM-043 Rev 3,Piping Thickness,,,,,"C.Tennant, J.Marris, F.Ezias",DITS,3637,,,,13001,"255,255,255,1",Marine - Piping,12.7,12,12,0.7,28.4822,0.0245768,0.0245768,,,,,,,,,,,,,,,,,,,,,,,,,,,,,,,,,
Montara FPSO,FPSO-CL-MA-OC-01,550-OC-33804-1LC,13,2,Internal,Internal Wall Loss,A,,22/10/2018,DO369-17 UTM-065,Piping Thickness,,,,,,,3638,,,,13001,"255,255,255,1",Marine - Piping,12.7,11.8,11.8,0.2,0.342466,0.583999,0.0312233,,,,,,,,,,,,,,,,,,,,,,,,,,,,,,,,,
Montara FPSO,FPSO-CL-MA-OC-01,550-OC-33804-1LC,14,1,Internal,Internal Wall Loss,A,,19/06/2018,DO 369-17 UTM-043 Rev 3,Piping Thickness,,,,,"C.Tennant, J.Marris, F.Ezias",DITS,3639,,,,13001,"255,255,255,1",Marine - Piping,12.7,12.3,12.3,0.4,28.4822,0.0140438,0.0140438,,,,,,,,,,,,,,,,,,,,,,,,,,,,,,,,,
Montara FPSO,FPSO-CL-MA-OC-01,550-OC-33804-1LC,15,1,Internal,Internal Wall Loss,A,,19/06/2018,DO 369-17 UTM-043 Rev 3,Piping Thickness,,,,,"C.Tennant, J.Marris, F.Ezias",DITS,3640,,,,13001,"255,255,255,1",Marine - Piping,12.7,13.8,13.8,-1.1,28.4822,-0.0386206,-0.0386206,,,,,,,,,,,,,,,,,,,,,,,,,,,,,,,,,
Montara FPSO,FPSO-CL-MA-OC-01,550-OC-33804-1LC,16,1,Internal,Internal Wall Loss,A,,19/06/2018,DO 369-17 UTM-043 Rev 3,Piping Thickness,,,,,"C.Tennant, J.Marris, F.Ezias",DITS,3641,,,,13001,"255,255,255,1",Marine - Piping,12.7,12,12,0.7,28.4822,0.0245768,0.0245768,,,,,,,,,,,,,,,,,,,,,,,,,,,,,,,,,
Montara FPSO,FPSO-CL-MA-OC-01,550-OC-33804-1LC,16,2,Internal,Internal Wall Loss,A,,22/10/2018,DO369-17 UTM-065,Piping Thickness,,,,,,,3642,,,,13001,"255,255,255,1",Marine - Piping,12.7,11.8,11.8,0.2,0.342466,0.583999,0.0312233,,,,,,,,,,,,,,,,,,,,,,,,,,,,,,,,,
Montara FPSO,FPSO-CL-MA-OC-01,550-OC-33804-1LC,17,1,Internal,Internal Wall Loss,A,,19/10/2018,DO369-17 UTM-066,Piping Thickness,,,,,"C. Tennant, F. Ezias ,L. Townsend, J. Marris",DITS,3643,,,,13001,"255,255,255,1",Marine - Piping,12.7,12.1,12.1,0.599999,28.8164,0.0208214,0.0208214,,,,,,,,,,,,,,,,,,,,,,,,,,,,,,,,,
Montara FPSO,FPSO-CL-MA-OC-01,550-OC-33804-1LC,18,1,Internal,Internal Wall Loss,A,,19/10/2018,DO369-17 UTM-066,Piping Thickness,,,,,"C. Tennant, F. Ezias ,L. Townsend, J. Marris",DITS,3644,,,,13001,"255,255,255,1",Marine - Piping,12.7,11.8,11.8,0.9,28.8164,0.0312322,0.0312322,,,,,,,,,,,,,,,,,,,,,,,,,,,,,,,,,
Montara FPSO,FPSO-CL-MA-OC-01,550-OC-33804-1LC,19,1,Internal,Internal Wall Loss,A,,19/10/2018,DO369-17 UTM-066,Piping Thickness,,,,,"C. Tennant, F. Ezias ,L. Townsend, J. Marris",DITS,3645,,,,13001,"255,255,255,1",Marine - Piping,12.7,12.1,12.1,0.599999,28.8164,0.0208214,0.0208214,,,,,,,,,,,,,,,,,,,,,,,,,,,,,,,,,
Montara FPSO,FPSO-CL-MA-OC-01,550-OC-33804-1LC,2,1,Internal,Internal Wall Loss,A,,19/06/2018,DO 369-17 UTM-043 Rev 3,Piping Thickness,,,,,"C.Tennant, J.Marris, F.Ezias",DITS,3626,,,,13001,"255,255,255,1",Marine - Piping,12.7,12.4,12.4,0.3,28.4822,0.0105329,0.0105329,,,,,,,,,,,,,,,,,,,,,,,,,,,,,,,,,
Montara FPSO,FPSO-CL-MA-OC-01,550-OC-33804-1LC,20,1,External,External Wall Loss,A,,20/12/2017, External Inspection December 2017,Piping Thickness,,,,,Craig Tennant,DITS,3646, Corrosion blistering,,,13001,"255,255,255,1",Marine - Piping,12.7,8.9,8.9,3.8,27.9863,0.135781,0.135781,,,,,,,,,,,,,,,,,,,,,,,,,,,,,,,,,
Montara FPSO,FPSO-CL-MA-OC-01,550-OC-33804-1LC,21,1,Internal,Internal Wall Loss,A,,20/10/2018,DO369-17 UTM-070,Piping Thickness,,,,,"C. Tennant, F. Ezias, J. Marris, S. Radzi &
L. Townsend",DITS,3647,,,,13001,"255,255,255,1",Marine - Piping,12.7,12,12,0.7,28.8192,0.0242894,0.0242894,,,,,,,,,,,,,,,,,,,,,,,,,,,,,,,,,
Montara FPSO,FPSO-CL-MA-OC-01,550-OC-33804-1LC,22,1,Internal,Internal Wall Loss,A,,20/10/2018,DO369-17 UTM-070,Piping Thickness,,,,,"C. Tennant, F. Ezias, J. Marris, S. Radzi &
L. Townsend",DITS,3648,,,,13001,"255,255,255,1",Marine - Piping,12.7,12,12,0.7,28.8192,0.0242894,0.0242894,,,,,,,,,,,,,,,,,,,,,,,,,,,,,,,,,
Montara FPSO,FPSO-CL-MA-OC-01,550-OC-33804-1LC,23,1,Internal,Internal Wall Loss,A,,20/10/2018,DO369-17 UTM-070,Piping Thickness,,,,,"C. Tennant, F. Ezias, J. Marris, S. Radzi &
L. Townsend",DITS,3649,,,,13001,"255,255,255,1",Marine - Piping,12.7,11.7,11.7,1,28.8192,0.0346991,0.0346991,,,,,,,,,,,,,,,,,,,,,,,,,,,,,,,,,
Montara FPSO,FPSO-CL-MA-OC-01,550-OC-33804-1LC,24,1,Internal,Internal Wall Loss,A,,20/10/2018,DO369-17 UTM-070,Piping Thickness,,,,,"C. Tennant, F. Ezias, J. Marris, S. Radzi &
L. Townsend",DITS,3650,,,,13001,"255,255,255,1",Marine - Piping,12.7,11.7,11.7,1,28.8192,0.0346991,0.0346991,,,,,,,,,,,,,,,,,,,,,,,,,,,,,,,,,
Montara FPSO,FPSO-CL-MA-OC-01,550-OC-33804-1LC,25,1,Internal,Internal Wall Loss,A,,20/10/2018,DO369-17 UTM-070,Piping Thickness,,,,,"C. Tennant, F. Ezias, J. Marris, S. Radzi &
L. Townsend",DITS,3651,,,,13001,"255,255,255,1",Marine - Piping,12.7,12,12,0.7,28.8192,0.0242894,0.0242894,,,,,,,,,,,,,,,,,,,,,,,,,,,,,,,,,
Montara FPSO,FPSO-CL-MA-OC-01,550-OC-33804-1LC,26,1,Internal,Internal Wall Loss,A,,20/10/2018,DO369-17 UTM-070,Piping Thickness,,,,,"C. Tennant, F. Ezias, J. Marris, S. Radzi &
L. Townsend",DITS,3652,,,,13001,"255,255,255,1",Marine - Piping,12.7,12,12,0.7,28.8192,0.0242894,0.0242894,,,,,,,,,,,,,,,,,,,,,,,,,,,,,,,,,
Montara FPSO,FPSO-CL-MA-OC-01,550-OC-33804-1LC,27,1,Internal,Internal Wall Loss,A,,20/10/2018,DO369-17 UTM-070,Piping Thickness,,,,,"C. Tennant, F. Ezias, J. Marris, S. Radzi &
L. Townsend",DITS,3653,,,,13001,"255,255,255,1",Marine - Piping,12.7,11.5,11.5,1.2,28.8192,0.0416389,0.0416389,,,,,,,,,,,,,,,,,,,,,,,,,,,,,,,,,
Montara FPSO,FPSO-CL-MA-OC-01,550-OC-33804-1LC,28,1,Internal,Internal Wall Loss,A,,20/10/2018,DO369-17 UTM-070,Piping Thickness,,,,,"C. Tennant, F. Ezias, J. Marris, S. Radzi &
L. Townsend",DITS,3654,,,,13001,"255,255,255,1",Marine - Piping,12.7,10.5,10.5,2.2,28.8192,0.076338,0.076338,,,,,,,,,,,,,,,,,,,,,,,,,,,,,,,,,
Montara FPSO,FPSO-CL-MA-OC-01,550-OC-33804-1LC,29,1,Internal,Internal Wall Loss,A,,20/10/2018,DO369-17 UTM-070,Piping Thickness,,,,,"C. Tennant, F. Ezias, J. Marris, S. Radzi &
L. Townsend",DITS,3655,,,,13001,"255,255,255,1",Marine - Piping,12.7,11.6,11.6,1.1,28.8192,0.038169,0.038169,,,,,,,,,,,,,,,,,,,,,,,,,,,,,,,,,
Montara FPSO,FPSO-CL-MA-OC-01,550-OC-33804-1LC,3,1,Internal,Internal Wall Loss,A,,6/10/2015,,Piping Thickness,,,,,,,9049,Nominal diameter actually 550,,,13001,"255,255,255,1",Marine - Piping,12.7,12.4,12.4,0.3,25.7781,0.0116378,0.0116378,,,,,,,,,,,,,,,,,,,,,,12.4,12.8,0,0,0,0,0,0,0,0,0,0
Montara FPSO,FPSO-CL-MA-OC-01,550-OC-33804-1LC,3,2,Internal,Internal Wall Loss,A,,19/06/2018,DO 369-17 UTM-043 Rev 3,Piping Thickness,,,,,"C.Tennant, J.Marris, F.Ezias",DITS,3627,,,,13001,"255,255,255,1",Marine - Piping,12.7,12.1,12.1,0.299999,2.70411,0.110942,0.0210658,,,,,,,,,,,,,,,,,,,,,,,,,,,,,,,,,
Montara FPSO,FPSO-CL-MA-OC-01,550-OC-33804-1LC,30,1,Internal,Internal Wall Loss,A,,20/10/2018,DO369-17 UTM-070,Piping Thickness,,,,,"C. Tennant, F. Ezias, J. Marris, S. Radzi &
L. Townsend",DITS,3656,,,,13001,"255,255,255,1",Marine - Piping,12.7,11.5,11.5,1.2,28.8192,0.0416389,0.0416389,,,,,,,,,,,,,,,,,,,,,,,,,,,,,,,,,
Montara FPSO,FPSO-CL-MA-OC-01,550-OC-33804-1LC,31,1,Internal,Internal Wall Loss,A,,20/10/2018,DO369-17 UTM-070,Piping Thickness,,,,,"C. Tennant, F. Ezias, J. Marris, S. Radzi &
L. Townsend",DITS,3657,,,,13001,"255,255,255,1",Marine - Piping,12.7,12.2,12.2,0.5,28.8192,0.0173496,0.0173496,,,,,,,,,,,,,,,,,,,,,,,,,,,,,,,,,
Montara FPSO,FPSO-CL-MA-OC-01,550-OC-33804-1LC,32,1,Internal,Internal Wall Loss,A,,20/10/2018,DO369-17 UTM-070,Piping Thickness,,,,,"C. Tennant, F. Ezias, J. Marris, S. Radzi &
L. Townsend",DITS,3658,,,,13001,"255,255,255,1",Marine - Piping,12.7,12,12,0.7,28.8192,0.0242894,0.0242894,,,,,,,,,,,,,,,,,,,,,,,,,,,,,,,,,
Montara FPSO,FPSO-CL-MA-OC-01,550-OC-33804-1LC,33,1,Internal,Internal Wall Loss,A,,20/10/2018,DO369-17 UTM-070,Piping Thickness,,,,,"C. Tennant, F. Ezias, J. Marris, S. Radzi &
L. Townsend",DITS,3659,,,,13001,"255,255,255,1",Marine - Piping,12.7,12.1,12.1,0.599999,28.8192,0.0208194,0.0208194,,,,,,,,,,,,,,,,,,,,,,,,,,,,,,,,,
Montara FPSO,FPSO-CL-MA-OC-01,550-OC-33804-1LC,34,1,Internal,Internal Wall Loss,A,,20/10/2018,DO369-17 UTM-070,Piping Thickness,,,,,"C. Tennant, F. Ezias, J. Marris, S. Radzi &
L. Townsend",DITS,3660,,,,13001,"255,255,255,1",Marine - Piping,12.7,12.1,12.1,0.599999,28.8192,0.0208194,0.0208194,,,,,,,,,,,,,,,,,,,,,,,,,,,,,,,,,
Montara FPSO,FPSO-CL-MA-OC-01,550-OC-33804-1LC,35,1,Internal,Internal Wall Loss,A,,20/10/2018,DO369-17 UTM-070,Piping Thickness,,,,,"C. Tennant, F. Ezias, J. Marris, S. Radzi &
L. Townsend",DITS,3661,,,,13001,"255,255,255,1",Marine - Piping,12.7,12.1,12.1,0.599999,28.8192,0.0208194,0.0208194,,,,,,,,,,,,,,,,,,,,,,,,,,,,,,,,,
Montara FPSO,FPSO-CL-MA-OC-01,550-OC-33804-1LC,36,1,Internal,Internal Wall Loss,A,,20/10/2018,DO369-17 UTM-070,Piping Thickness,,,,,"C. Tennant, F. Ezias, J. Marris, S. Radzi &
L. Townsend",DITS,3662,"8 o’clock - 170mm x 20mm
6 o’clock - 120mm x 30mm 5 o’clock - 90mm x 80mm",,,13001,"255,255,255,1",Marine - Piping,12.7,8.6,8.6,4.1,28.8192,0.142266,0.142266,,,,,,,,,,,,,,,,,,,,,,,,,,,,,,,,,
Montara FPSO,FPSO-CL-MA-OC-01,550-OC-33804-1LC,37,1,Internal,Internal Wall Loss,A,,20/10/2018,DO369-17 UTM-070,Piping Thickness,,,,,"C. Tennant, F. Ezias, J. Marris, S. Radzi &
L. Townsend",DITS,3663,,,,13001,"255,255,255,1",Marine - Piping,12.7,12.2,12.2,0.5,28.8192,0.0173496,0.0173496,,,,,,,,,,,,,,,,,,,,,,,,,,,,,,,,,
Montara FPSO,FPSO-CL-MA-OC-01,550-OC-33804-1LC,38,1,Internal,Internal Wall Loss,A,,20/10/2018,DO369-17 UTM-070,Piping Thickness,,,,,"C. Tennant, F. Ezias, J. Marris, S. Radzi &
L. Townsend",DITS,3664,,,,13001,"255,255,255,1",Marine - Piping,12.7,12.3,12.3,0.4,28.8192,0.0138796,0.0138796,,,,,,,,,,,,,,,,,,,,,,,,,,,,,,,,,
Montara FPSO,FPSO-CL-MA-OC-01,550-OC-33804-1LC,4,1,Internal,Internal Wall Loss,A,,6/10/2015,,Piping Thickness,,,,,,,9050,Nominal diameter actually 550,,,13001,"255,255,255,1",Marine - Piping,12.7,11.4,11.4,1.3,25.7781,0.0504304,0.0504304,,,,,,,,,,,,,,,,,,,,,,11.4,12.275,1,0,0,0,0,0,0,0,0,0
Montara FPSO,FPSO-CL-MA-OC-01,550-OC-33804-1LC,4,2,Internal,Internal Wall Loss,A,,19/06/2018,DO 369-17 UTM-043 Rev 3,Piping Thickness,,,,,"C.Tennant, J.Marris, F.Ezias",DITS,3628,,,,13001,"255,255,255,1",Marine - Piping,12.7,12.1,12.1,-0.700001,2.70411,-0.258866,0.0210658,,,,,,,,,,,,,,,,,,,,,,,,,,,,,,,,,
Montara FPSO,FPSO-CL-MA-OC-01,550-OC-33804-1LC,5,1,Internal,Internal Wall Loss,A,,19/06/2018,DO 369-17 UTM-043 Rev 3,Piping Thickness,,,,,"C.Tennant, J.Marris, F.Ezias",DITS,3629,,,,13001,"255,255,255,1",Marine - Piping,12.7,12.7,12.7,0,28.4822,0,0,,,,,,,,,,,,,,,,,,,,,,,,,,,,,,,,,
Montara FPSO,FPSO-CL-MA-OC-01,550-OC-33804-1LC,6,1,Internal,Internal Wall Loss,A,,19/06/2018,DO 369-17 UTM-043 Rev 3,Piping Thickness,,,,,"C.Tennant, J.Marris, F.Ezias",DITS,3630,,,,13001,"255,255,255,1",Marine - Piping,12.7,12.7,12.7,0,28.4822,0,0,,,,,,,,,,,,,,,,,,,,,,,,,,,,,,,,,
Montara FPSO,FPSO-CL-MA-OC-01,550-OC-33804-1LC,7,1,Internal,Internal Wall Loss,A,,19/06/2018,DO 369-17 UTM-043 Rev 3,Piping Thickness,,,,,"C.Tennant, J.Marris, F.Ezias",DITS,3631,,,,13001,"255,255,255,1",Marine - Piping,12.7,12.6,12.6,0.0999994,28.4822,0.00351095,0.00351095,,,,,,,,,,,,,,,,,,,,,,,,,,,,,,,,,
Montara FPSO,FPSO-CL-MA-OC-01,550-OC-33804-1LC,8,1,Internal,Internal Wall Loss,A,,19/06/2018,DO 369-17 UTM-043 Rev 3,Piping Thickness,,,,,"C.Tennant, J.Marris, F.Ezias",DITS,3632,,,,13001,"255,255,255,1",Marine - Piping,12.7,12.9,12.9,-0.2,28.4822,-0.00702192,-0.00702192,,,,,,,,,,,,,,,,,,,,,,,,,,,,,,,,,
Montara FPSO,FPSO-CL-MA-OC-01,550-OC-33804-1LC,9,1,Internal,Internal Wall Loss,A,,19/06/2018,DO 369-17 UTM-043 Rev 3,Piping Thickness,,,,,"C.Tennant, J.Marris, F.Ezias",DITS,3633,,,,13001,"255,255,255,1",Marine - Piping,12.7,12.1,12.1,0.599999,28.4822,0.0210658,0.0210658,,,,,,,,,,,,,,,,,,,,,,,,,,,,,,,,,
Montara FPSO,FPSO-CL-MA-OC-01,550-OC-33810-1LC,1,1,Internal,Internal Wall Loss,A,,12/09/2015,,Piping Thickness,,,,,,,9051,Nominal diameter actually 550,,,13001,"255,255,255,1",Marine - Piping,12.7,11.6,11.6,1.1,25.7123,0.042781,0.042781,,,,,,,,,,,,,,,,,,,,,,11.6,12.45,0,0,0,0,0,0,0,0,0,0
Montara FPSO,FPSO-CL-MA-OC-01,550-OC-33810-1LC,1,2,Internal,Internal Wall Loss,A,,1/06/2019,DO369-17 UTM-096,Piping Thickness,,,,P250386,C. Tennant,DITS,3665,vertical straight inspected. elbow not accessible,,,13001,"255,255,255,1",Marine - Piping,12.7,12.8,12.8,-1.2,3.72055,-0.322533,-0.00339757,,,,,,,,,,,,,,,,,,,,,,,,,,,,,,,,,
Montara FPSO,FPSO-CL-MA-OC-01,550-OC-33810-1LC,2,1,Internal,Internal Wall Loss,A,,12/09/2015,,Piping Thickness,,,,,,,8930,Nominal diameter actually 550,,,13001,"255,255,255,1",Marine - Piping,12.7,12.9,12.9,-0.2,25.7123,-0.00777836,-0.00777836,,,,,,,,,,,,,,,,,,,,,,12.9,13.275,0,0,0,0,0,0,0,0,0,0
Montara FPSO,FPSO-CL-MA-OC-01,550-OC-33811-1LC,1,1,Internal,Internal Wall Loss,A,,1/06/2019,DO369-17 UTM-096,Piping Thickness,,,,P250386,C. Tennant,DITS,3666,vertical straight inspected. elbow not accessible,,,13001,"255,255,255,1",Marine - Piping,12.7,12.5,12.5,0.2,29.4329,0.00679512,0.00679512,,,,,,,,,,,,,,,,,,,,,,,,,,,,,,,,,
Montara FPSO,FPSO-CL-MA-OC-01,550-OC-33811-1LC,2,1,Internal,Internal Wall Loss,A,,12/09/2015,,Piping Thickness,,,,,,,8931,Nominal diameter actually 550,,,13001,"255,255,255,1",Marine - Piping,12.7,13,13,-0.3,25.7123,-0.0116676,-0.0116676,,,,,,,,,,,,,,,,,,,,,,13,13.1,0,0,0,0,0,0,0,0,0,0
Montara FPSO,FPSO-CL-MA-OC-01,550-OC-33867-XXX,1,1,Internal,Internal Wall Loss,A,,30/09/2017,DO 369-17 UTM-001 Rev. 1,Piping Thickness,,NO,,P197581,D. Collins,DITS,3667,Minor Coating Damage,,,13001,"255,255,255,1",Marine - Piping,12.7,10.4,10.4,2.3,27.7644,0.08284,0.08284,,,,,,,,,,,,,,,,,,,,,,,,,,,,,,,,,
Montara FPSO,FPSO-CL-MA-OC-01,550-OC-33867-XXX,1,2,Internal,Internal Wall Loss,A,,19/06/2018,DO 369-17 UTM-043 Rev 3,Piping Thickness,,,,,"C.Tennant, J.Marris, F.Ezias",DITS,3668,,,,13001,"255,255,255,1",Marine - Piping,12.7,13.2,13.2,-2.8,0.717808,-3.90076,-0.0175548,,,,,,,,,,,,,,,,,,,,,,,,,,,,,,,,,
Montara FPSO,FPSO-CL-MA-OC-01,550-OC-33867-XXX,10,1,Internal,Internal Wall Loss,A,R,19/10/2018,DO369-17 UTM-066,Piping Thickness,,,,,"C. Tennant, F. Ezias ,L. Townsend, J. Marris",DITS,3678,,,,13001,"255,255,255,1",Marine - Piping,12.7,7,7,5.7,28.8164,0.197804,0.197804,,,,,,,,,,,,,,,,,,,,,,,,,,,,,,,,,
Montara FPSO,FPSO-CL-MA-OC-01,550-OC-33867-XXX,10,2,Internal,Internal Wall Loss,A,R,1/06/2019,DO369-17 UTM-096,Piping Thickness,,,,P250386,C. Tennant,DITS,4757,No significant additional loss of thickness for all  low areas previously detected on spool,,,13001,"255,255,255,1",Marine - Piping,12.7,6.5,6.5,0.5,0.616438,0.811111,0.210649,,,,,,,,,,,,,,,,,,,,,,,,,,,,,,,,,
Montara FPSO,FPSO-CL-MA-OC-01,550-OC-33867-XXX,11,1,Internal,Internal Wall Loss,A,,13/09/2018,DO369-17 PAUTCS-01 Rev. 2,Piping Thickness,,,,,"D. Collins, J. Marris",DITS,3679,,,,13001,"255,255,255,1",Marine - Piping,12.7,11,11,1.7,28.7178,0.0591967,0.0591967,,,,,,,,,,,,,,,,,,,,,,,,,,,,,,,,,
Montara FPSO,FPSO-CL-MA-OC-01,550-OC-33867-XXX,12,1,Internal,Internal Wall Loss,A,,13/09/2018,DO369-17 PAUTCS-01 Rev. 2,Piping Thickness,,,,,"D. Collins, J. Marris",DITS,3680,,,,13001,"255,255,255,1",Marine - Piping,12.7,10.4,10.4,2.3,28.7178,0.0800897,0.0800897,,,,,,,,,,,,,,,,,,,,,,,,,,,,,,,,,
Montara FPSO,FPSO-CL-MA-OC-01,550-OC-33867-XXX,13,1,Internal,Internal Wall Loss,A,,13/09/2018,DO369-17 PAUTCS-01 Rev. 2,Piping Thickness,,,,,"D. Collins, J. Marris",DITS,3681,,,,13001,"255,255,255,1",Marine - Piping,12.7,9,9,3.7,28.7178,0.12884,0.12884,,,,,,,,,,,,,,,,,,,,,,,,,,,,,,,,,
Montara FPSO,FPSO-CL-MA-OC-01,550-OC-33867-XXX,14,1,Internal,Internal Wall Loss,A,,13/09/2018,DO369-17 PAUTCS-01 Rev. 2,Piping Thickness,,,,,"D. Collins, J. Marris",DITS,3682,,,,13001,"255,255,255,1",Marine - Piping,12.7,9,9,3.7,28.7178,0.12884,0.12884,,,,,,,,,,,,,,,,,,,,,,,,,,,,,,,,,
Montara FPSO,FPSO-CL-MA-OC-01,550-OC-33867-XXX,15,1,Internal,Internal Wall Loss,A,,13/09/2018,DO369-17 PAUTCS-01 Rev. 2,Piping Thickness,,,,,"D. Collins, J. Marris",DITS,3683,,,,13001,"255,255,255,1",Marine - Piping,12.7,9,9,3.7,28.7178,0.12884,0.12884,,,,,,,,,,,,,,,,,,,,,,,,,,,,,,,,,
Montara FPSO,FPSO-CL-MA-OC-01,550-OC-33867-XXX,16,1,Internal,Internal Wall Loss,A,,13/09/2018,DO369-17 PAUTCS-01 Rev. 2,Piping Thickness,,,,,"D. Collins, J. Marris",DITS,3684,,,,13001,"255,255,255,1",Marine - Piping,12.7,7.5,7.5,5.2,28.7178,0.181072,0.181072,,,,,,,,,,,,,,,,,,,,,,,,,,,,,,,,,
Montara FPSO,FPSO-CL-MA-OC-01,550-OC-33867-XXX,16,2,Internal,Internal Wall Loss,A,R,1/06/2019,DO369-17 UTM-096,Piping Thickness,,,,P250386,C. Tennant,DITS,4765,,,,13001,"255,255,255,1",Marine - Piping,12.7,7.1,7.1,0.4,0.715069,0.559387,0.190263,,,,,,,,,,,,,,,,,,,,,,,,,,,,,,,,,
Montara FPSO,FPSO-CL-MA-OC-01,550-OC-33867-XXX,17,1,Internal,Internal Wall Loss,A,,13/09/2018,DO369-17 PAUTCS-01 Rev. 2,Piping Thickness,,,,,"D. Collins, J. Marris",DITS,3685,,,,13001,"255,255,255,1",Marine - Piping,12.7,8.2,8.2,4.5,28.7178,0.156697,0.156697,,,,,,,,,,,,,,,,,,,,,,,,,,,,,,,,,
Montara FPSO,FPSO-CL-MA-OC-01,550-OC-33867-XXX,18,1,Internal,Internal Wall Loss,A,,13/09/2018,DO369-17 PAUTCS-01 Rev. 2,Piping Thickness,,,,,"D. Collins, J. Marris",DITS,3686,,,,13001,"255,255,255,1",Marine - Piping,12.7,9.2,9.2,3.5,28.7178,0.121876,0.121876,,,,,,,,,,,,,,,,,,,,,,,,,,,,,,,,,
Montara FPSO,FPSO-CL-MA-OC-01,550-OC-33867-XXX,19,1,Internal,Internal Wall Loss,A,,13/09/2018,DO369-17 PAUTCS-01 Rev. 2,Piping Thickness,,,,,"D. Collins, J. Marris",DITS,3687,,,,13001,"255,255,255,1",Marine - Piping,12.7,8.2,8.2,4.5,28.7178,0.156697,0.156697,,,,,,,,,,,,,,,,,,,,,,,,,,,,,,,,,
Montara FPSO,FPSO-CL-MA-OC-01,550-OC-33867-XXX,2,1,Internal,Internal Wall Loss,A,,30/09/2017,DO 369-17 UTM-001 Rev. 1,Piping Thickness,,NO,,P197581,D. Collins,DITS,3669,Minor Coating Damage,,,13001,"255,255,255,1",Marine - Piping,12.7,12.8,12.8,-0.1,27.7644,-0.00360175,-0.00360175,,,,,,,,,,,,,,,,,,,,,,,,,,,,,,,,,
Montara FPSO,FPSO-CL-MA-OC-01,550-OC-33867-XXX,2,2,Internal,Internal Wall Loss,A,,19/06/2018,DO 369-17 UTM-043 Rev 3,Piping Thickness,,,,,"C.Tennant, J.Marris, F.Ezias",DITS,3670,,,,13001,"255,255,255,1",Marine - Piping,12.7,12,12,0.8,0.717808,1.1145,0.0245768,,,,,,,,,,,,,,,,,,,,,,,,,,,,,,,,,
Montara FPSO,FPSO-CL-MA-OC-01,550-OC-33867-XXX,2,3,Internal,Internal Wall Loss,A,,1/06/2019,DO369-17 UTM-096,Piping Thickness,,,,P250386,C. Tennant,DITS,4756,No significant additional loss of thickness for all  low areas previously detected on spool,,,13001,"255,255,255,1",Marine - Piping,12.7,12,12,0,0.950685,0,0.0237829,,,,,,,,,,,,,,,,,,,,,,,,,,,,,,,,,
Montara FPSO,FPSO-CL-MA-OC-01,550-OC-33867-XXX,20,1,Internal,Internal Wall Loss,A,,13/09/2018,DO369-17 PAUTCS-01 Rev. 2,Piping Thickness,,,,,"D. Collins, J. Marris",DITS,3688,,,,13001,"255,255,255,1",Marine - Piping,12.7,11.5,11.5,1.2,28.7178,0.0417859,0.0417859,,,,,,,,,,,,,,,,,,,,,,,,,,,,,,,,,
Montara FPSO,FPSO-CL-MA-OC-01,550-OC-33867-XXX,21,1,Internal,Internal Wall Loss,A,,12/09/2018, DO369-17 UTM-061,Piping Thickness,,,,,"C.Tennant, D.Collins, L.Townsend",DITS,3689,,,,13001,"255,255,255,1",Marine - Piping,12.7,13,13,-0.3,28.7151,-0.0104475,-0.0104475,,,,,,,,,,,,,,,,,,,,,,,,,,,,,,,,,
Montara FPSO,FPSO-CL-MA-OC-01,550-OC-33867-xxx,22,1,Internal,Internal Wall Loss,A,,23/01/2019,DO369-17 UTM-093,Piping Thickness,,NO,,,"C.Tennant, J.Marris, L.Townsend, G.Eagle,
F.Ezias",DITS,4517,-,,,13001,"255,255,255,1",Marine - Piping,12.7,11.8,11.8,0.9,29.0795,0.0309497,0.0309497,,,,,,,,,,,,,,,,,,,,,,,,,,,,,,,,,
Montara FPSO,FPSO-CL-MA-OC-01,550-OC-33867-xxx,23,1,Internal,Internal Wall Loss,A,,23/01/2019,DO369-17 UTM-093,Piping Thickness,,NO,,,"C.Tennant, J.Marris, L.Townsend, G.Eagle,
F.Ezias",DITS,4519,-,,,13001,"255,255,255,1",Marine - Piping,12.7,12.2,12.2,0.5,29.0795,0.0171943,0.0171943,,,,,,,,,,,,,,,,,,,,,,,,,,,,,,,,,
Montara FPSO,FPSO-CL-MA-OC-01,550-OC-33867-xxx,24,1,Internal,Internal Wall Loss,A,,23/01/2019,DO369-17 UTM-093,Piping Thickness,,NO,,,"C.Tennant, J.Marris, L.Townsend, G.Eagle,
F.Ezias",DITS,4518,Anomaly A34,,,13001,"255,255,255,1",Marine - Piping,12.7,8.6,8.6,4.1,29.0795,0.140993,0.140993,,,,,,,,,,,,,,,,,,,,,,,,,,,,,,,,,
Montara FPSO,FPSO-CL-MA-OC-01,550-OC-33867-XXX,3,1,Internal,Internal Wall Loss,A,,19/06/2018,DO 369-17 UTM-043 Rev 3,Piping Thickness,,,,,"C.Tennant, J.Marris, F.Ezias",DITS,3671,,,,13001,"255,255,255,1",Marine - Piping,12.7,12.1,12.1,0.599999,28.4822,0.0210658,0.0210658,,,,,,,,,,,,,,,,,,,,,,,,,,,,,,,,,
Montara FPSO,FPSO-CL-MA-OC-01,550-OC-33867-XXX,4,1,Internal,Internal Wall Loss,A,,19/06/2018,DO 369-17 UTM-043 Rev 3,Piping Thickness,,,,,"C.Tennant, J.Marris, F.Ezias",DITS,3672,,,,13001,"255,255,255,1",Marine - Piping,12.7,12.1,12.1,0.599999,28.4822,0.0210658,0.0210658,,,,,,,,,,,,,,,,,,,,,,,,,,,,,,,,,
Montara FPSO,FPSO-CL-MA-OC-01,550-OC-33867-XXX,5,1,Internal,Internal Wall Loss,A,,19/06/2018,DO 369-17 UTM-043 Rev 3,Piping Thickness,,,,,"C.Tennant, J.Marris, F.Ezias",DITS,3673,,,,13001,"255,255,255,1",Marine - Piping,12.7,12.6,12.6,0.0999994,28.4822,0.00351095,0.00351095,,,,,,,,,,,,,,,,,,,,,,,,,,,,,,,,,
Montara FPSO,FPSO-CL-MA-OC-01,550-OC-33867-XXX,6,1,Internal,Internal Wall Loss,A,,19/06/2018,DO 369-17 UTM-043 Rev 3,Piping Thickness,,,,,"C.Tennant, J.Marris, F.Ezias",DITS,3674,,,,13001,"255,255,255,1",Marine - Piping,12.7,13.6,13.6,-0.900001,28.4822,-0.0315987,-0.0315987,,,,,,,,,,,,,,,,,,,,,,,,,,,,,,,,,
Montara FPSO,FPSO-CL-MA-OC-01,550-OC-33867-XXX,7,1,Internal,Internal Wall Loss,A,R,19/06/2018,DO 369-17 UTM-043 Rev 3,Piping Thickness,,YES,,,"C.Tennant, J.Marris, F.Ezias",DITS,3675,4 & 8 o'clock position. Defect 232 & Defect 233,,,13001,"255,255,255,1",Marine - Piping,12.7,9.4,9.4,3.3,28.4822,0.115862,0.115862,,,,,,,,,,,,,,,,,,,,,,,,,,,,,,,,,
Montara FPSO,FPSO-CL-MA-OC-01,550-OC-33867-XXX,8,1,Internal,Internal Wall Loss,A,,19/06/2018,DO 369-17 UTM-043 Rev 3,Piping Thickness,,,,,"C.Tennant, J.Marris, F.Ezias",DITS,3676,,,,13001,"255,255,255,1",Marine - Piping,12.7,12.8,12.8,-0.1,28.4822,-0.00351098,-0.00351098,,,,,,,,,,,,,,,,,,,,,,,,,,,,,,,,,
Montara FPSO,FPSO-CL-MA-OC-01,550-OC-33867-XXX,9,1,Internal,Internal Wall Loss,A,,19/06/2018,DO 369-17 UTM-043 Rev 3,Piping Thickness,,,,,"C.Tennant, J.Marris, F.Ezias",DITS,3677,bulkhead. ,,,13001,"255,255,255,1",Marine - Piping,12.7,14.8,14.8,-2.1,28.4822,-0.0737303,-0.0737303,,,,,,,,,,,,,,,,,,,,,,,,,,,,,,,,,
Montara FPSO,FPSO-CL-MA-OC-01,550-OC-33877-xxx,1,1,Internal,Internal Wall Loss,A,,23/01/2019,DO369-17 UTM-093,Piping Thickness,,NO,,,"C.Tennant, J.Marris, L.Townsend, G.Eagle,
F.Ezias",DITS,4707,-,,,13001,"255,255,255,1",Marine - Piping,12.7,12.3,12.3,0.4,29.0795,0.0137554,0.0137554,,,,,,,,,,,,,,,,,,,,,,,,,,,,,,,,,
Montara FPSO,FPSO-CL-MA-OC-01,550-OC-33877-xxx,2,1,Internal,Internal Wall Loss,A,,23/01/2019,DO369-17 UTM-093,Piping Thickness,,NO,,,"C.Tennant, J.Marris, L.Townsend, G.Eagle,
F.Ezias",DITS,4708,-,,,13001,"255,255,255,1",Marine - Piping,12.7,12.2,12.2,0.5,29.0795,0.0171943,0.0171943,,,,,,,,,,,,,,,,,,,,,,,,,,,,,,,,,
Montara FPSO,FPSO-CL-MA-OC-01,550-OC-33877-xxx,3,1,Internal,Internal Wall Loss,A,,23/01/2019,DO369-17 UTM-093,Piping Thickness,,NO,,,"C.Tennant, J.Marris, L.Townsend, G.Eagle,
F.Ezias",DITS,4710,-,,,13001,"255,255,255,1",Marine - Piping,12.7,12.3,12.3,0.4,29.0795,0.0137554,0.0137554,,,,,,,,,,,,,,,,,,,,,,,,,,,,,,,,,
Montara FPSO,FPSO-CL-MA-OC-01,550-OC-33877-xxx,4,1,Internal,Internal Wall Loss,A,,23/01/2019,DO369-17 UTM-093,Piping Thickness,,NO,,,"C.Tennant, J.Marris, L.Townsend, G.Eagle,
F.Ezias",DITS,4709,-,,,13001,"255,255,255,1",Marine - Piping,12.7,12.4,12.4,0.3,29.0795,0.0103166,0.0103166,,,,,,,,,,,,,,,,,,,,,,,,,,,,,,,,,
Montara FPSO,FPSO-CL-MA-OC-01,550-OC-33877-xxx,5,1,Internal,Internal Wall Loss,A,,23/01/2019,DO369-17 UTM-093,Piping Thickness,,NO,,,"C.Tennant, J.Marris, L.Townsend, G.Eagle,
F.Ezias",DITS,4711,-,,,13001,"255,255,255,1",Marine - Piping,12.7,11.8,11.8,0.9,29.0795,0.0309497,0.0309497,,,,,,,,,,,,,,,,,,,,,,,,,,,,,,,,,
Montara FPSO,FPSO-CL-MA-OC-01,550-OC-33913-XXX,1,1,Internal,Internal Wall Loss,A,,19/06/2018,DO 369-17 UTM-043 Rev 3,Piping Thickness,,,,,"C.Tennant, J.Marris, F.Ezias",DITS,3690,,,,13001,"255,255,255,1",Marine - Piping,12.7,12.5,12.5,0.2,28.4822,0.00702192,0.00702192,,,,,,,,,,,,,,,,,,,,,,,,,,,,,,,,,
Montara FPSO,FPSO-CL-MA-OC-01,550-OC-33913-XXX,10,1,Internal,Internal Wall Loss,A,,19/06/2018,DO 369-17 UTM-043 Rev 3,Piping Thickness,,YES,,,"C.Tennant, J.Marris, F.Ezias",DITS,3699,4 o'clock position. Defect 244,,,5001,"179,128,255,1",Marine - Piping,12.7,7,7,5.7,28.4822,0.200125,0.200125,,,,,,,,,,,,,,,,,,,,,,,,,,,,,,,,,
Montara FPSO,FPSO-CL-MA-OC-01,550-OC-33913-XXX,11,1,Internal,Internal Wall Loss,A,,19/06/2018,DO 369-17 UTM-043 Rev 3,Piping Thickness,,YES,,,"C.Tennant, J.Marris, F.Ezias",DITS,3700,4 o'clock position. Defect 245,,,5001,"179,128,255,1",Marine - Piping,12.7,7,7,5.7,28.4822,0.200125,0.200125,,,,,,,,,,,,,,,,,,,,,,,,,,,,,,,,,
Montara FPSO,FPSO-CL-MA-OC-01,550-OC-33913-XXX,12,1,Internal,Internal Wall Loss,A,,19/06/2018,DO 369-17 UTM-043 Rev 3,Piping Thickness,,,,,"C.Tennant, J.Marris, F.Ezias",DITS,3701,,,,13001,"255,255,255,1",Marine - Piping,12.7,13,13,-0.3,28.4822,-0.0105329,-0.0105329,,,,,,,,,,,,,,,,,,,,,,,,,,,,,,,,,
