Repository: Joshua-W-Adams/data-mapping

# data-mapping
Generic program enabling mapping of one data format to another

## Instructions

1. Install project dependencies as follows

```
Node v10.15.3
```

2. Clone repository to your system using the following command or git desktop.

```
git clone https://github.com/YOUR-USERNAME/YOUR-REPOSITORY
```

3. Install project

```
npm install
```

4. Update configuration data files

```
.\config\data\input.csv
.\config\data\oneToFewColumnMappings
.\config\data\oneToManyColumnMappings
.\config\data\oneToOneColumnMappings
.\config\data\tableFilters
.\config\data\tables
```

5. Update configuration .json file

```
.\config\config.json
```

6. Execute mapping procedure

```

File: config/montara_fpso_topsides_data/map/inspectionIdLookup.csv (part 54 of 59)
FACILITY_ID,LOOP_ID,EQUIPMENT_ID,CML_ID,INSPECTION_ID,STRATEGY_ID,DAMAGE_MECHANISM_ID,INSPECTION_STATUS,ACTION_STATUS,INSPECTION_DATE,INSPECTION_REPORT_NUMBER,CML_TYPE,SCOPE_COMMENTS,PRELIMINARY_RECOMMENDATIONS,INSPECTION_SCOPE,WORK_ORDER,INSPECTOR_NAME,INPECTION_COMPANY,PHOTO,INSPECTION_COMMENTS,EXACT_MATCH,CLOSEST_MATCH,ERROR_CODE,COLOUR_CODE,RESPONSIBLE_SYSTEM,NOMINAL_WALL_THICKNESS_MM,MANUAL_MIN_RWT,MIN_REMAINING_WALL_THICKNESS_MM,WALL_LOSS_MM,SERVICE_YEARS,CORROSION_RATE_SHORT_TERM_MM_YR,CORROSION_RATE_LONG_TERM_MM_YR,OPERATING_TEMPERATURE,COATING_CONDITION,INSULATION_CONDITION,INSULATION_TYPE,HEAT_TRACING,EXTERNAL_ENVIRONMENT,CUI_VALUE,PSV_ASSOC_EQUIP_HAZ_D_OR_E,PSV_CAN_OVER_PRESSURE,PSV_DESIGN_CASE,PSV_EQUIP_FAIL_REPORT_INCIDENT,PSV_COF,PSV_FAIL_TO_DANGER,PSV_NEW_APP_TYPE_SERVICE,PSV_FAIL_NOT_TO_DANGER,PSV_FAIL_LAST_THREE,PSV_POF,PSV_MAY_FAIL_IF_INTERVAL_INCREASED,PSV_INTVL_CHANGE_ALLOW,APPLIED_PSV_INSPECTION_INTERVAL,APPLIED_PSV_INSPECTION_INTERVAL_COMMENTS,GRID_MIN_RWT,AVERAGE_WT,COUNT_10_PERCENT_LOSS,COUNT_20_PERCENT_LOSS,COUNT_30_PERCENT_LOSS,COUNT_40_PERCENT_LOSS,COUNT_50_PERCENT_LOSS,COUNT_60_PERCENT_LOSS,COUNT_70_PERCENT_LOSS,COUNT_80_PERCENT_LOSS,COUNT_90_PERCENT_LOSS,COUNT_100_PERCENT_LOSS
Montara FPSO,FPSO-CL-MA-OC-01,600-OC-33866-1LC,26,1,Internal,Internal Wall Loss,A,,23/01/2019,DO369-17 UTM-093,Piping Thickness,,NO,,,"C.Tennant, J.Marris, L.Townsend, G.Eagle,
F.Ezias",DITS,4689,-,,,13001,"255,255,255,1",Marine - Piping,12.7,11.6,11.6,1.1,29.0795,0.0378274,0.0378274,,,,,,,,,,,,,,,,,,,,,,,,,,,,,,,,,
Montara FPSO,FPSO-CL-MA-OC-01,600-OC-33866-1LC,27,1,Internal,Internal Wall Loss,A,,23/01/2019,DO369-17 UTM-093,Piping Thickness,,NO,,,"C.Tennant, J.Marris, L.Townsend, G.Eagle,
F.Ezias",DITS,4691,-,,,13001,"255,255,255,1",Marine - Piping,12.7,12.3,12.3,0.4,29.0795,0.0137554,0.0137554,,,,,,,,,,,,,,,,,,,,,,,,,,,,,,,,,
Montara FPSO,FPSO-CL-MA-OC-01,600-OC-33866-1LC,28,1,Internal,Internal Wall Loss,A,,23/01/2019,DO369-17 UTM-093,Piping Thickness,,NO,,,"C.Tennant, J.Marris, L.Townsend, G.Eagle,
F.Ezias",DITS,4692,-,,,13001,"255,255,255,1",Marine - Piping,12.7,10.6,10.6,2.1,29.0795,0.0722159,0.0722159,,,,,,,,,,,,,,,,,,,,,,,,,,,,,,,,,
Montara FPSO,FPSO-CL-MA-OC-01,600-OC-33866-1LC,29,1,Internal,Internal Wall Loss,A,,23/01/2019,DO369-17 UTM-093,Piping Thickness,,NO,,,"C.Tennant, J.Marris, L.Townsend, G.Eagle,
F.Ezias",DITS,4693,-,,,13001,"255,255,255,1",Marine - Piping,12.7,11.8,11.8,0.9,29.0795,0.0309497,0.0309497,,,,,,,,,,,,,,,,,,,,,,,,,,,,,,,,,
Montara FPSO,FPSO-CL-MA-OC-01,600-OC-33866-1LC,3,1,Internal,Internal Wall Loss,A,,19/06/2018,DO 369-17 UTM-043 Rev 3,Piping Thickness,,,,,"C.Tennant, J.Marris, F.Ezias",DITS,3765,,,,13001,"255,255,255,1",Marine - Piping,12.7,12.8,12.8,-0.1,28.4822,-0.00351098,-0.00351098,,,,,,,,,,,,,,,,,,,,,,,,,,,,,,,,,
Montara FPSO,FPSO-CL-MA-OC-01,600-OC-33866-1LC,30,1,Internal,Internal Wall Loss,A,,23/01/2019,DO369-17 UTM-093,Piping Thickness,,NO,,,"C.Tennant, J.Marris, L.Townsend, G.Eagle,
F.Ezias",DITS,4694,-,,,13001,"255,255,255,1",Marine - Piping,12.7,11.1,11.1,1.6,29.0795,0.0550217,0.0550217,,,,,,,,,,,,,,,,,,,,,,,,,,,,,,,,,
Montara FPSO,FPSO-CL-MA-OC-01,600-OC-33866-1LC,31,1,Internal,Internal Wall Loss,A,,23/01/2019,DO369-17 UTM-093,Piping Thickness,,NO,,,"C.Tennant, J.Marris, L.Townsend, G.Eagle,
F.Ezias",DITS,4695,-,,,13001,"255,255,255,1",Marine - Piping,12.7,12.4,12.4,0.3,29.0795,0.0103166,0.0103166,,,,,,,,,,,,,,,,,,,,,,,,,,,,,,,,,
Montara FPSO,FPSO-CL-MA-OC-01,600-OC-33866-1LC,32,1,Internal,Internal Wall Loss,A,,23/01/2019,DO369-17 UTM-093,Piping Thickness,,NO,,,"C.Tennant, J.Marris, L.Townsend, G.Eagle,
F.Ezias",DITS,4696,-,,,13001,"255,255,255,1",Marine - Piping,12.7,12.5,12.5,0.2,29.0795,0.0068777,0.0068777,,,,,,,,,,,,,,,,,,,,,,,,,,,,,,,,,
Montara FPSO,FPSO-CL-MA-OC-01,600-OC-33866-1LC,33,1,Internal,Internal Wall Loss,A,,23/01/2019,DO369-17 UTM-093,Piping Thickness,,NO,,,"C.Tennant, J.Marris, L.Townsend, G.Eagle,
F.Ezias",DITS,4697,-,,,13001,"255,255,255,1",Marine - Piping,12.7,12.4,12.4,0.3,29.0795,0.0103166,0.0103166,,,,,,,,,,,,,,,,,,,,,,,,,,,,,,,,,
Montara FPSO,FPSO-CL-MA-OC-01,600-OC-33866-1LC,34,1,Internal,Internal Wall Loss,A,,23/01/2019,DO369-17 UTM-093,Piping Thickness,,,,,"C.Tennant, J.Marris, L.Townsend, G.Eagle,
F.Ezias",DITS,4698,anomaly A13 & 14,,,13001,"255,255,255,1",Marine - Piping,12.7,8.8,8.8,3.9,29.0795,0.134115,0.134115,,,,,,,,,,,,,,,,,,,,,,,,,,,,,,,,,
Montara FPSO,FPSO-CL-MA-OC-01,600-OC-33866-1LC,35,1,Internal,Internal Wall Loss,A,,23/01/2019,DO369-17 UTM-093,Piping Thickness,,,,,"C.Tennant, J.Marris, L.Townsend, G.Eagle,
F.Ezias",DITS,4699,anomaly A15,,,13001,"255,255,255,1",Marine - Piping,12.7,8,8,4.7,29.0795,0.161626,0.161626,,,,,,,,,,,,,,,,,,,,,,,,,,,,,,,,,
Montara FPSO,FPSO-CL-MA-OC-01,600-OC-33866-1LC,36,1,Internal,Internal Wall Loss,A,,23/01/2019,DO369-17 UTM-093,Piping Thickness,,NO,,,"C.Tennant, J.Marris, L.Townsend, G.Eagle,
F.Ezias",DITS,4700,-,,,13001,"255,255,255,1",Marine - Piping,12.7,12.3,12.3,0.4,29.0795,0.0137554,0.0137554,,,,,,,,,,,,,,,,,,,,,,,,,,,,,,,,,
Montara FPSO,FPSO-CL-MA-OC-01,600-OC-33866-1LC,4,1,Internal,Internal Wall Loss,A,,19/06/2018,DO 369-17 UTM-043 Rev 3,Piping Thickness,,,,,"C.Tennant, J.Marris, F.Ezias",DITS,3766,,,,13001,"255,255,255,1",Marine - Piping,12.7,13.1,13.1,-0.400001,28.4822,-0.0140439,-0.0140439,,,,,,,,,,,,,,,,,,,,,,,,,,,,,,,,,
Montara FPSO,FPSO-CL-MA-OC-01,600-OC-33866-1LC,5,1,Internal,Internal Wall Loss,A,,19/06/2018,DO 369-17 UTM-043 Rev 3,Piping Thickness,,,,,"C.Tennant, J.Marris, F.Ezias",DITS,3767,,,,13001,"255,255,255,1",Marine - Piping,12.7,12.7,12.7,0,28.4822,0,0,,,,,,,,,,,,,,,,,,,,,,,,,,,,,,,,,
Montara FPSO,FPSO-CL-MA-OC-01,600-OC-33866-1LC,6,1,Internal,Internal Wall Loss,A,,19/06/2018,DO 369-17 UTM-043 Rev 3,Piping Thickness,,,,,"C.Tennant, J.Marris, F.Ezias",DITS,3768,,,,13001,"255,255,255,1",Marine - Piping,12.7,12.3,12.3,0.4,28.4822,0.0140438,0.0140438,,,,,,,,,,,,,,,,,,,,,,,,,,,,,,,,,
Montara FPSO,FPSO-CL-MA-OC-01,600-OC-33866-1LC,7,1,Internal,Internal Wall Loss,A,,19/06/2018,DO 369-17 UTM-043 Rev 3,Piping Thickness,,,,,"C.Tennant, J.Marris, F.Ezias",DITS,3769,,,,13001,"255,255,255,1",Marine - Piping,12.7,12.2,12.2,0.5,28.4822,0.0175548,0.0175548,,,,,,,,,,,,,,,,,,,,,,,,,,,,,,,,,
Montara FPSO,FPSO-CL-MA-OC-01,600-OC-33866-1LC,8,1,Internal,Internal Wall Loss,A,,19/06/2018,DO 369-17 UTM-043 Rev 3,Piping Thickness,,,,,"C.Tennant, J.Marris, F.Ezias",DITS,3770,,,,13001,"255,255,255,1",Marine - Piping,12.7,11.7,11.7,1,28.4822,0.0351097,0.0351097,,,,,,,,,,,,,,,,,,,,,,,,,,,,,,,,,
Montara FPSO,FPSO-CL-MA-OC-01,600-OC-33866-1LC,9,1,Internal,Internal Wall Loss,A,,19/06/2018,DO 369-17 UTM-043 Rev 3,Piping Thickness,,,,,"C.Tennant, J.Marris, F.Ezias",DITS,3771,,,,13001,"255,255,255,1",Marine - Piping,12.7,12.5,12.5,0.2,28.4822,0.00702192,0.00702192,,,,,,,,,,,,,,,,,,,,,,,,,,,,,,,,,
Montara FPSO,FPSO-CL-MA-OC-01,600-OC-33905-XXX,1,1,Internal,Internal Wall Loss,A,,19/06/2018,DO 369-17 UTM-043 Rev 3,Piping Thickness,,,,,"C.Tennant, J.Marris, F.Ezias",DITS,3776,,,,13001,"255,255,255,1",Marine - Piping,12.7,12.3,12.3,0.4,28.4822,0.0140438,0.0140438,,,,,,,,,,,,,,,,,,,,,,,,,,,,,,,,,
Montara FPSO,FPSO-CL-MA-OC-01,600-OC-33905-XXX,10,1,Internal,Internal Wall Loss,A,,19/06/2018,DO369-17 UTM-043 Rev 6,Piping Thickness,,,,,"C.Tennant, J.Marris, F.Ezias",DITS,3785,,,,13001,"255,255,255,1",Marine - Piping,4.55,4,4,0.55,28.4822,0.0193103,0.0193103,,,,,,,,,,,,,,,,,,,,,,,,,,,,,,,,,
Montara FPSO,FPSO-CL-MA-OC-01,600-OC-33905-XXX,10,2,Internal,Internal Wall Loss,A,,8/02/2019,DO-369-17 UTM-094 Rev 1,Piping Thickness,,,,P250386,J. Marris,DITS,3786,,,,13001,"255,255,255,1",Marine - Piping,4.55,4,4,0,0.641096,0,0.0188852,,,,,,,,,,,,,,,,,,,,,,,,,,,,,,,,,
Montara FPSO,FPSO-CL-MA-OC-01,600-OC-33905-XXX,11,1,Internal,Internal Wall Loss,A,,19/06/2018,DO369-17 UTM-043 Rev 6,Piping Thickness,,,,,"C.Tennant, J.Marris, F.Ezias",DITS,3787,,,,13001,"255,255,255,1",Marine - Piping,12.7,12.8,12.8,-0.1,28.4822,-0.00351098,-0.00351098,,,,,,,,,,,,,,,,,,,,,,,,,,,,,,,,,
Montara FPSO,FPSO-CL-MA-OC-01,600-OC-33905-XXX,12,1,Internal,Internal Wall Loss,A,,19/10/2018,DO369-17 UTM-066,Piping Thickness,,,,,"C. Tennant, F. Ezias ,L. Townsend, J. Marris",DITS,3788,,,,13001,"255,255,255,1",Marine - Piping,12.7,12.3,12.3,0.4,28.8164,0.013881,0.013881,,,,,,,,,,,,,,,,,,,,,,,,,,,,,,,,,
Montara FPSO,FPSO-CL-MA-OC-01,600-OC-33905-XXX,13,1,Internal,Internal Wall Loss,A,,19/10/2018,DO369-17 UTM-066,Piping Thickness,,,,,"C. Tennant, F. Ezias ,L. Townsend, J. Marris",DITS,3789,,,,13001,"255,255,255,1",Marine - Piping,12.7,12.3,12.3,0.4,28.8164,0.013881,0.013881,,,,,,,,,,,,,,,,,,,,,,,,,,,,,,,,,
Montara FPSO,FPSO-CL-MA-OC-01,600-OC-33905-XXX,14,1,Internal,Internal Wall Loss,A,,19/10/2018,DO369-17 UTM-066,Piping Thickness,,,,,"C. Tennant, F. Ezias ,L. Townsend, J. Marris",DITS,3790,,,,13001,"255,255,255,1",Marine - Piping,12.7,9,9,3.7,28.8164,0.128399,0.128399,,,,,,,,,,,,,,,,,,,,,,,,,,,,,,,,,
Montara FPSO,FPSO-CL-MA-OC-01,600-OC-33905-XXX,2,1,Internal,Internal Wall Loss,A,,19/06/2018,DO 369-17 UTM-043 Rev 3,Piping Thickness,,,,,"C.Tennant, J.Marris, F.Ezias",DITS,3777,,,,13001,"255,255,255,1",Marine - Piping,12.7,12.5,12.5,0.2,28.4822,0.00702192,0.00702192,,,,,,,,,,,,,,,,,,,,,,,,,,,,,,,,,
Montara FPSO,FPSO-CL-MA-OC-01,600-OC-33905-XXX,3,1,Internal,Internal Wall Loss,A,,19/06/2018,DO 369-17 UTM-043 Rev 3,Piping Thickness,,,,,"C.Tennant, J.Marris, F.Ezias",DITS,3778,,,,13001,"255,255,255,1",Marine - Piping,12.7,12.7,12.7,0,28.4822,0,0,,,,,,,,,,,,,,,,,,,,,,,,,,,,,,,,,
Montara FPSO,FPSO-CL-MA-OC-01,600-OC-33905-XXX,4,1,Internal,Internal Wall Loss,A,,19/06/2018,DO 369-17 UTM-043 Rev 3,Piping Thickness,,,,,"C.Tennant, J.Marris, F.Ezias",DITS,3779,,,,13001,"255,255,255,1",Marine - Piping,12.7,12.4,12.4,0.3,28.4822,0.0105329,0.0105329,,,,,,,,,,,,,,,,,,,,,,,,,,,,,,,,,
Montara FPSO,FPSO-CL-MA-OC-01,600-OC-33905-XXX,5,1,Internal,Internal Wall Loss,A,,19/06/2018,DO 369-17 UTM-043 Rev 3,Piping Thickness,,,,,"C.Tennant, J.Marris, F.Ezias",DITS,3780,,,,13001,"255,255,255,1",Marine - Piping,12.7,12,12,0.7,28.4822,0.0245768,0.0245768,,,,,,,,,,,,,,,,,,,,,,,,,,,,,,,,,
Montara FPSO,FPSO-CL-MA-OC-01,600-OC-33905-XXX,6,1,Internal,Internal Wall Loss,A,,19/06/2018,DO 369-17 UTM-043 Rev 3,Piping Thickness,,,,,"C.Tennant, J.Marris, F.Ezias",DITS,3781,,,,13001,"255,255,255,1",Marine - Piping,12.7,12.3,12.3,0.4,28.4822,0.0140438,0.0140438,,,,,,,,,,,,,,,,,,,,,,,,,,,,,,,,,
Montara FPSO,FPSO-CL-MA-OC-01,600-OC-33905-XXX,7,1,Internal,Internal Wall Loss,A,,19/06/2018,DO 369-17 UTM-043 Rev 3,Piping Thickness,,,,,"C.Tennant, J.Marris, F.Ezias",DITS,3782,,,,13001,"255,255,255,1",Marine - Piping,12.7,20.3,20.3,-7.6,28.4822,-0.266833,-0.266833,,,,,,,,,,,,,,,,,,,,,,,,,,,,,,,,,
Montara FPSO,FPSO-CL-MA-OC-01,600-OC-33905-XXX,8,1,Internal,Internal Wall Loss,A,,19/06/2018,DO 369-17 UTM-043 Rev 3,Piping Thickness,,,,,"C.Tennant, J.Marris, F.Ezias",DITS,3783,,,,13001,"255,255,255,1",Marine - Piping,12.7,12.3,12.3,0.4,28.4822,0.0140438,0.0140438,,,,,,,,,,,,,,,,,,,,,,,,,,,,,,,,,
Montara FPSO,FPSO-CL-MA-OC-01,600-OC-33905-XXX,9,1,Internal,Internal Wall Loss,A,,19/06/2018,DO 369-17 UTM-043 Rev 3,Piping Thickness,,,,,"C.Tennant, J.Marris, F.Ezias",DITS,3784,,,,13001,"255,255,255,1",Marine - Piping,12.7,12.3,12.3,0.4,28.4822,0.0140438,0.0140438,,,,,,,,,,,,,,,,,,,,,,,,,,,,,,,,,
Montara FPSO,62-ZX-011 Diesel Tank Stbd Fwd,62-ZX-011 Diesel Tank Stbd Fwd,1,1,Internal,Compliance,A,,21/03/2019,DO369-17 VIS-085,Tank Internal Corrosion,,NO,,,J. Marris,DITS,4750,"All Structural elements are in good condition with no visible signs of damage of deformation. The overall structural condition of the tank is good.
Transverse Frames are in good condition. Forward and Aft Bulkheads are in good condition. Side shell and Longitudinal Bulkheads are in good condition. Tank Roof and Deck Longitudinal stiffeners have uniform surface corrosion throughout the whole tank.",MINOR,,13001,"255,255,255,1",Marine Utilities,,0,0,,29.2356,,,,,,,,,,,,,,,,,,,,,,,,,,,,,,,,,,,
Montara FPSO,62-ZX-011 Diesel Tank Stbd Fwd,62-ZX-011 Diesel Tank Stbd Fwd,2,1,Internal,Compliance,A,,21/03/2019,DO369-17 VIS-085,Tank Wall Loss,,NO,,,J. Marris,DITS,4749,Minor surface corrosion only. Permanent repair noted on bulkhead with stbd slops.,MINOR,,13001,"255,255,255,1",Marine Utilities,,0,0,,29.2356,,,,,,,,,,,,,,,,,,,,,,,,,,,,,,,,,,,
Montara FPSO,62-ZX-011 Diesel Tank Stbd Fwd,62-ZX-011 Diesel Tank Stbd Fwd,3,1,Internal,Compliance,A,,21/03/2019,DO369-17 VIS-085,Tank Internal Piping External Visual,,NO,,,J. Marris,DITS,4751,"Internal Pipework, Brackets and support in good condition",GOOD,,13001,"255,255,255,1",Marine Utilities,,0,0,,29.2356,,,,,,,,,,,,,,,,,,,,,,,,,,,,,,,,,,,
Montara FPSO,62-ZX-011 Diesel Tank Stbd Fwd,62-ZX-011 Diesel Tank Stbd Fwd,4,1,Internal,Compliance,A,,21/03/2019,DO369-17 VIS-085,Tank Internal Ladders/Stairs/Structures,,NO,,,J. Marris,DITS,4746,Access Ladders and walkways are in good condition.,ACCEPTABLE,,13001,"255,255,255,1",Marine Utilities,,0,0,,29.2356,,,,,,,,,,,,,,,,,,,,,,,,,,,,,,,,,,,
Montara FPSO,62-ZX-011 Diesel Tank Stbd Fwd,62-ZX-011 Diesel Tank Stbd Fwd,5,1,Internal,Compliance,A,,21/03/2019,DO369-17 VIS-085,Tank Nozzles/Penetrations,,NO,,,J. Marris,DITS,4748,"Internal Pipework, Brackets and support in good condition",ACCEPTABLE,,13001,"255,255,255,1",Marine Utilities,,0,0,,29.2356,,,,,,,,,,,,,,,,,,,,,,,,,,,,,,,,,,,
Montara FPSO,62-ZX-011 Diesel Tank Stbd Fwd,62-ZX-011 Diesel Tank Stbd Fwd,7,1,Internal,Compliance,A,,21/03/2019,,Lloyd's Approval,,NO,,,A. Mather,LLOYDS,4747,I am happy with the tank inspection report and you can return it to service.  I will credit the tank during my next visit. Angus Mather.,ACCEPTABLE,,13001,"255,255,255,1",Marine Utilities,,0,0,,29.2356,,,,,,,,,,,,,,,,,,,,,,,,,,,,,,,,,,,
Montara FPSO,62-ZX-011 Diesel Tank Stbd Fwd,62-ZX-011 Diesel Tank Stbd Fwd,8,1,Internal,Compliance,A,,21/03/2019,DO369-17 VIS-085,Other Findings,,NO,,,J. Marris,DITS,4752,Bulkheads of H.F.O Service & H.F.O Settling tanks. Located with the Tank were good Condition.,ACCEPTABLE,,13001,"255,255,255,1",Marine Utilities,,0,0,,29.2356,,,,,,,,,,,,,,,,,,,,,,,,,,,,,,,,,,,
Montara FPSO,UNDEFINED,65-CH-98901-01F01,25,1,Internal,Internal Wall Loss,A,,27/08/2015,,Elbow Thickness,,,,,,,8932,,,,13001,"255,255,255,1",,7.01,8.3,8.3,-1.29,2.65205,-0.486415,-0.486415,,,,,,,,,,,,,,,,,,,,,,8.3,8.85,0,0,0,0,0,0,0,0,0,0
Montara FPSO,UNDEFINED,65-CH-98901-01F01,34,1,Internal,Internal Wall Loss,A,,27/08/2015,,Elbow Thickness,,,,,,,8933,,,,13001,"255,255,255,1",,7.01,7.8,7.8,-0.79,2.65205,-0.297882,-0.297882,,,,,,,,,,,,,,,,,,,,,,7.8,8.85,0,0,0,0,0,0,0,0,0,0
Montara FPSO,FPSO-CL-MA-OC-03,65-OC-30804-1LC,1,1,Internal,Internal Wall Loss,A,,9/02/2019,DO-369-17 UTM-094 Rev 1,Piping Thickness,,,,P250386,J.Marris,DITS,3791,,,,13001,"255,255,255,1",Marine - Piping,7.01,7.5,7.5,-0.49,29.126,-0.0168234,-0.0168234,,,,,,,,,,,,,,,,,,,,,,,,,,,,,,,,,
Montara FPSO,FPSO-CL-MA-OC-03,65-OC-30804-1LC,2,1,Internal,Internal Wall Loss,A,,9/02/2019,DO-369-17 UTM-094 Rev 1,Piping Thickness,,,,P250386,J.Marris,DITS,3791,,,,13001,"255,255,255,1",Marine - Piping,7.01,5.9,5.9,1.11,29.126,0.0381102,0.0381102,,,,,,,,,,,,,,,,,,,,,,,,,,,,,,,,,
Montara FPSO,FPSO-CL-MA-OC-03,65-OC-30805-1LC,1,1,Internal,Internal Wall Loss,A,,9/02/2019,DO-369-17 UTM-094 Rev 1,Piping Thickness,,,,P250386,J.Marris,DITS,3793,,,,13001,"255,255,255,1",Marine - Piping,7.01,6.6,6.6,0.41,29.126,0.0140768,0.0140768,,,,,,,,,,,,,,,,,,,,,,,,,,,,,,,,,
Montara FPSO,FPSO-CL-MA-OC-03,65-OC-30805-1LC,2,1,Internal,Internal Wall Loss,A,,9/02/2019,DO-369-17 UTM-094 Rev 1,Piping Thickness,,,,P250386,J.Marris,DITS,3793,,,,13001,"255,255,255,1",Marine - Piping,7.01,7.8,7.8,-0.79,29.126,-0.0271235,-0.0271235,,,,,,,,,,,,,,,,,,,,,,,,,,,,,,,,,
Montara FPSO,FPSO-CL-MA-OC-03,65-OC-30805-1LC,3,1,Internal,Internal Wall Loss,A,,11/09/2015,,Piping Thickness,,,,,,,9052,,,,13001,"255,255,255,1",Marine - Piping,7.01,8,8,-0.99,25.7096,-0.038507,-0.038507,,,,,,,,,,,,,,,,,,,,,,8,9.125,0,0,0,0,0,0,0,0,0,0
Montara FPSO,FPSO-CL-MA-OC-03,65-OC-30805-1LC,3,2,Internal,Internal Wall Loss,A,,9/02/2019,DO-369-17 UTM-094 Rev 1,Piping Thickness,,,,P250386,J.Marris,DITS,3793,,,,13001,"255,255,255,1",Marine - Piping,7.01,7.6,7.6,0.4,3.41644,0.117081,-0.0202568,,,,,,,,,,,,,,,,,,,,,,,,,,,,,,,,,
Montara FPSO,FPSO-CL-MA-OC-03,65-OC-30806-1LC,1,1,Internal,Internal Wall Loss,A,,9/02/2019,DO-369-17 UTM-094 Rev 1,Piping Thickness,,,,P250386,J.Marris,DITS,3796,,,,13001,"255,255,255,1",Marine - Piping,7.01,7.2,7.2,-0.19,29.126,-0.00652336,-0.00652336,,,,,,,,,,,,,,,,,,,,,,,,,,,,,,,,,
Montara FPSO,FPSO-CL-MA-OC-03,65-OC-30806-1LC,2,1,Internal,Internal Wall Loss,A,,9/02/2019,DO-369-17 UTM-094 Rev 1,Piping Thickness,,,,P250386,J.Marris,DITS,3796,,,,13001,"255,255,255,1",Marine - Piping,7.01,8.1,8.1,-1.09,29.126,-0.0374236,-0.0374236,,,,,,,,,,,,,,,,,,,,,,,,,,,,,,,,,
Montara FPSO,FPSO-CL-MA-OC-03,65-OC-30806-1LC,3,1,Internal,Internal Wall Loss,A,,11/09/2015,,Elbow Thickness,,,,,,,8934,,,,13001,"255,255,255,1",Marine - Piping,7.01,7.8,7.8,-0.79,25.7096,-0.0307278,-0.0307278,,,,,,,,,,,,,,,,,,,,,,7.8,9.775,0,0,0,0,0,0,0,0,0,0
Montara FPSO,UNDEFINED,65-WF-71853-01F01,3,1,Internal,Internal Wall Loss,A,,16/02/2016,,Piping Thickness,,,,,,,8935,,,,13001,"255,255,255,1",,7.01,9.3,9.3,-2.29,3.12603,-0.732559,-0.732559,,,,,,,,,,,,,,,,,,,,,,9.3,9.975,0,0,0,0,0,0,0,0,0,0
Montara FPSO,UNDEFINED,65-WF-71853-01F01,4,1,Internal,Internal Wall Loss,A,,16/02/2016,,Piping Thickness,,,,,,,8936,,,,13001,"255,255,255,1",,7.62,10.1,10.1,-2.48,3.12603,-0.793339,-0.793339,,,,,,,,,,,,,,,,,,,,,,10.1,10.475,0,0,0,0,0,0,0,0,0,0
Montara FPSO,UNDEFINED,65-WF-71856-01F01,9,1,Internal,Internal Wall Loss,A,,16/02/2016,,Piping Thickness,,,,,,,8937,,,,13001,"255,255,255,1",,7.01,17.2,17.2,-10.19,3.12603,-3.25973,-3.25973,,,,,,,,,,,,,,,,,,,,,,17.2,19.85,0,0,0,0,0,0,0,0,0,0
Montara FPSO,UNDEFINED,65-WS-50809-1CG,1,1,Internal,Internal Wall Loss,A,,13/06/2015,,Elbow Thickness,,,,,,,8938,,,,13001,"255,255,255,1",,7.01,7.6,7.6,-0.59,2.44658,-0.241153,-0.241153,,,,,,,,,,,,,,,,,,,,,,7.6,8.325,0,0,0,0,0,0,0,0,0,0
Montara FPSO,UNDEFINED,65-WS-50809-1CG,2,1,Internal,Internal Wall Loss,A,,13/06/2015,,Piping Thickness,,,,,,,8939,,,,13001,"255,255,255,1",,7.01,10.8,10.8,-3.79,2.44658,-1.5491,-1.5491,,,,,,,,,,,,,,,,,,,,,,10.8,11.525,0,0,0,0,0,0,0,0,0,0
Montara FPSO,UNDEFINED,65-WS-50809-1CG,3,1,Internal,Internal Wall Loss,A,,13/06/2015,,Piping Thickness,,,,,,,8940,,,,13001,"255,255,255,1",,7.01,8.4,8.4,-1.39,2.44658,-0.568141,-0.568141,,,,,,,,,,,,,,,,,,,,,,8.4,8.95,0,0,0,0,0,0,0,0,0,0
Montara FPSO,UNDEFINED,65-WS-50809-1CG,4,1,Internal,Internal Wall Loss,A,,13/06/2015,,Elbow Thickness,,,,,,,8941,,,,13001,"255,255,255,1",,7.01,7.3,7.3,-0.29,2.44658,-0.118533,-0.118533,,,,,,,,,,,,,,,,,,,,,,7.3,7.95,0,0,0,0,0,0,0,0,0,0
Montara FPSO,UNDEFINED,65-WS-50842-1CG,1,1,Internal,Internal Wall Loss,A,,13/06/2015,,Piping Thickness,,,,,,,8942,,,,13001,"255,255,255,1",,8.56,9.5,9.5,-0.94,2.44658,-0.38421,-0.38421,,,,,,,,,,,,,,,,,,,,,,9.5,10.55,0,0,0,0,0,0,0,0,0,0
Montara FPSO,UNDEFINED,65-WS-50842-1CG,2,1,Internal,Internal Wall Loss,A,,13/06/2015,,Elbow Thickness,,,,,,,8943,,,,13001,"255,255,255,1",,7.01,7.3,7.3,-0.29,2.44658,-0.118533,-0.118533,,,,,,,,,,,,,,,,,,,,,,7.3,8,0,0,0,0,0,0,0,0,0,0
Montara FPSO,FPSO-CL-TS-DC-01,80-DC-57001-01C02,1,1,Internal,Internal Wall Loss,A,,17/01/2009,2009 BL.xls,Piping Thickness,,,,,,,3798,,,,13001,"255,255,255,1",Topsides - Piping,5.5,5.675,5.5,0,-3.9589,0,0,,,,,,,,,,,,,,,,,,,,,,5.5,5.675,0,0,0,0,0,0,0,0,0,0
Montara FPSO,FPSO-CL-TS-DC-01,80-DC-57001-01C02,1,2,Internal,Internal Wall Loss,A,,17/09/2011,2011 BL.xslx,Piping Thickness,,,,,,,5653,Personnel protective cages,,,13001,"255,255,255,1",Topsides - Piping,5.5,,,,2.66575,,,,,,,,,,,,,,,,,,,,,,,,,,,,,,,,,,,
Montara FPSO,FPSO-CL-TS-DC-01,80-DC-57001-01C02,2,1,Internal,Internal Wall Loss,A,,17/01/2009,2009 BL.xls,Piping Thickness,,,,,,,3799,,,,13001,"255,255,255,1",Topsides - Piping,5.5,5.575,5.2,0.3,-3.9589,-0.0757786,-0.0757786,,,,,,,,,,,,,,,,,,,,,,5.2,5.575,0,0,0,0,0,0,0,0,0,0
Montara FPSO,FPSO-CL-TS-DC-01,80-DC-57001-01C02,2,2,Internal,Internal Wall Loss,A,,17/09/2011,2011 BL.xslx,Piping Thickness,,,,,,,5654,Personnel protective cages,,,13001,"255,255,255,1",Topsides - Piping,5.5,,,,2.66575,,,,,,,,,,,,,,,,,,,,,,,,,,,,,,,,,,,
Montara FPSO,FPSO-CL-TS-DC-01,80-DC-57002-01C02,1,1,Internal,Internal Wall Loss,A,,17/01/2009,2009 BL.xls,Piping Thickness,,,,,,,3800,,,,13001,"255,255,255,1",Topsides - Piping,5.5,5.75,5.7,-0.2,-3.9589,0.050519,0.050519,,,,,,,,,,,,,,,,,,,,,,5.7,5.75,0,0,0,0,0,0,0,0,0,0
Montara FPSO,FPSO-CL-TS-DC-01,80-DC-57002-01C02,10,1,Internal,Internal Wall Loss,A,,17/01/2009,2009 BL.xls,Piping Thickness,,,,,,,3809,,,,13001,"255,255,255,1",Topsides - Piping,5.5,5.725,5.6,-0.0999999,-3.9589,0.0252595,0.0252595,,,,,,,,,,,,,,,,,,,,,,5.6,5.725,0,0,0,0,0,0,0,0,0,0
Montara FPSO,FPSO-CL-TS-DC-01,80-DC-57002-01C02,2,1,Internal,Internal Wall Loss,A,,17/01/2009,2009 BL.xls,Elbow Thickness,,,,,,,3801,,,,13001,"255,255,255,1",Topsides - Piping,5.5,5.5,5.3,0.2,-3.9589,-0.050519,-0.050519,,,,,,,,,,,,,,,,,,,,,,5.3,5.5,0,0,0,0,0,0,0,0,0,0
Montara FPSO,FPSO-CL-TS-DC-01,80-DC-57002-01C02,3,1,Internal,Internal Wall Loss,A,,17/01/2009,2009 BL.xls,Elbow Thickness,,,,,,,3802,,,,13001,"255,255,255,1",Topsides - Piping,5.5,5.4,5.4,0.0999999,-3.9589,-0.0252595,-0.0252595,,,,,,,,,,,,,,,,,,,,,,,,,,,,,,,,,
Montara FPSO,FPSO-CL-TS-DC-01,80-DC-57002-01C02,4,1,Internal,Internal Wall Loss,A,,17/01/2009,2009 BL.xls,Elbow Thickness,,,,,,,3803,,,,13001,"255,255,255,1",Topsides - Piping,5.5,5.45,5.1,0.4,-3.9589,-0.101038,-0.101038,,,,,,,,,,,,,,,,,,,,,,5.1,5.45,0,0,0,0,0,0,0,0,0,0
Montara FPSO,FPSO-CL-TS-DC-01,80-DC-57002-01C02,5,1,Internal,Internal Wall Loss,A,,17/01/2009,2009 BL.xls,Piping Thickness,,,,,,,3804,,,,13001,"255,255,255,1",Topsides - Piping,5.5,5.525,5.4,0.0999999,-3.9589,-0.0252595,-0.0252595,,,,,,,,,,,,,,,,,,,,,,5.4,5.525,0,0,0,0,0,0,0,0,0,0
Montara FPSO,FPSO-CL-TS-DC-01,80-DC-57002-01C02,6,1,Internal,Internal Wall Loss,A,,17/01/2009,2009 BL.xls,Piping Thickness,,,,,,,3805,,,,13001,"255,255,255,1",Topsides - Piping,5.5,5.425,5.3,0.2,-3.9589,-0.050519,-0.050519,,,,,,,,,,,,,,,,,,,,,,5.3,5.425,0,0,0,0,0,0,0,0,0,0
Montara FPSO,FPSO-CL-TS-DC-01,80-DC-57002-01C02,7,1,Internal,Internal Wall Loss,A,,17/01/2009,2009 BL.xls,Elbow Thickness,,,,,,,3806,,,,13001,"255,255,255,1",Topsides - Piping,5.5,5.875,5.7,-0.2,-3.9589,0.050519,0.050519,,,,,,,,,,,,,,,,,,,,,,5.7,5.875,0,0,0,0,0,0,0,0,0,0
Montara FPSO,FPSO-CL-TS-DC-01,80-DC-57002-01C02,8,1,Internal,Internal Wall Loss,A,,17/01/2009,2009 BL.xls,Elbow Thickness,,,,,,,3807,,,,13001,"255,255,255,1",Topsides - Piping,5.5,5.8,5.8,-0.3,-3.9589,0.0757786,0.0757786,,,,,,,,,,,,,,,,,,,,,,,,,,,,,,,,,
Montara FPSO,FPSO-CL-TS-DC-01,80-DC-57002-01C02,9,1,Internal,Internal Wall Loss,A,,17/01/2009,2009 BL.xls,Elbow Thickness,,,,,,,3808,,,,13001,"255,255,255,1",Topsides - Piping,5.5,6,5.8,-0.3,-3.9589,0.0757786,0.0757786,,,,,,,,,,,,,,,,,,,,,,5.8,6,0,0,0,0,0,0,0,0,0,0
Montara FPSO,FPSO-CL-TS-DC-01,80-DC-57003-01C02,1,1,Internal,Internal Wall Loss,A,,11/04/2009,2009 BL.xls,Piping Thickness,,,,,,,3810,Cross Checked,,,13001,"255,255,255,1",Topsides - Piping,5.5,5.525,5.3,0.2,-3.72877,-0.053637,-0.053637,,,,,,,,,,,,,,,,,,,,,,5.3,5.525,0,0,0,0,0,0,0,0,0,0
Montara FPSO,FPSO-CL-TS-DC-01,80-DC-57003-01C02,1,2,Internal,Internal Wall Loss,A,,16/09/2011,2011 BL.xslx,Piping Thickness,,,,,,,5655,line removed at time of insp,,,13001,"255,255,255,1",Topsides - Piping,5.5,,,,2.43288,,,,,,,,,,,,,,,,,,,,,,,,,,,,,,,,,,,
Montara FPSO,FPSO-CL-TS-DC-01,80-DC-57003-01C02,2,1,Internal,Internal Wall Loss,A,,11/04/2009,2009 BL.xls,Elbow Thickness,,,,,,,3811,Cross Checked,,,13001,"255,255,255,1",Topsides - Piping,5.5,6,5.8,-0.3,-3.72877,0.0804556,0.0804556,,,,,,,,,,,,,,,,,,,,,,5.8,6,0,0,0,0,0,0,0,0,0,0
Montara FPSO,FPSO-CL-TS-DC-01,80-DC-57003-01C02,2,2,Internal,Internal Wall Loss,A,,16/09/2011,2011 BL.xslx,Elbow Thickness,,,,,,,5656,line removed at time of insp,,,13001,"255,255,255,1",Topsides - Piping,5.5,,,,2.43288,,,,,,,,,,,,,,,,,,,,,,,,,,,,,,,,,,,
Montara FPSO,FPSO-CL-TS-DC-01,80-DC-57003-01C02,3,1,Internal,Internal Wall Loss,A,,11/04/2009,2009 BL.xls,Elbow Thickness,,,,,,,3812,Cross Checked,,,13001,"255,255,255,1",Topsides - Piping,5.5,5.8,5.8,-0.3,-3.72877,0.0804556,0.0804556,,,,,,,,,,,,,,,,,,,,,,,,,,,,,,,,,
Montara FPSO,FPSO-CL-TS-DC-01,80-DC-57003-01C02,3,2,Internal,Internal Wall Loss,A,,16/09/2011,2011 BL.xslx,Elbow Thickness,,,,,,,5657,line removed at time of insp,,,13001,"255,255,255,1",Topsides - Piping,5.5,,,,2.43288,,,,,,,,,,,,,,,,,,,,,,,,,,,,,,,,,,,
Montara FPSO,FPSO-CL-TS-DC-01,80-DC-57003-01C02,4,1,Internal,Internal Wall Loss,A,,11/04/2009,2009 BL.xls,Elbow Thickness,,,,,,,3813,Cross Checked,,,13001,"255,255,255,1",Topsides - Piping,5.5,6.2,5.6,-0.0999999,-3.72877,0.0268185,0.0268185,,,,,,,,,,,,,,,,,,,,,,5.6,6.2,0,0,0,0,0,0,0,0,0,0
Montara FPSO,FPSO-CL-TS-DC-01,80-DC-57003-01C02,4,2,Internal,Internal Wall Loss,A,,16/09/2011,2011 BL.xslx,Elbow Thickness,,,,,,,5658,line removed at time of insp,,,13001,"255,255,255,1",Topsides - Piping,5.5,,,,2.43288,,,,,,,,,,,,,,,,,,,,,,,,,,,,,,,,,,,
Montara FPSO,FPSO-CL-TS-DC-01,80-DC-57003-01C02,5,1,Internal,Internal Wall Loss,A,,11/04/2009,2009 BL.xls,Piping Thickness,,,,,,,3814,Cross Checked,,,13001,"255,255,255,1",Topsides - Piping,5.5,5.75,5.5,0,-3.72877,0,0,,,,,,,,,,,,,,,,,,,,,,5.5,5.75,0,0,0,0,0,0,0,0,0,0
Montara FPSO,FPSO-CL-TS-DC-01,80-DC-57003-01C02,5,2,Internal,Internal Wall Loss,A,,16/09/2011,2011 BL.xslx,Piping Thickness,,,,,,,5659,line removed at time of insp,,,13001,"255,255,255,1",Topsides - Piping,5.5,,,,2.43288,,,,,,,,,,,,,,,,,,,,,,,,,,,,,,,,,,,
Montara FPSO,FPSO-CL-TS-DC-01,80-DC-57004-01C02,1,1,Internal,Internal Wall Loss,A,,17/01/2009,2009 BL.xls,Piping Thickness,,,,,,,3815,,,,13001,"255,255,255,1",Topsides - Piping,5.5,7.725,7.3,-1.8,-3.9589,0.454671,0.454671,,,,,,,,,,,,,,,,,,,,,,7.3,7.725,0,0,0,0,0,0,0,0,0,0
Montara FPSO,FPSO-CL-TS-DC-01,80-DC-57004-01C02,10,1,Internal,Internal Wall Loss,A,,17/01/2009,2009 BL.xls,Piping Thickness,,,,,,,3824,,,,13001,"255,255,255,1",Topsides - Piping,5.5,5.725,5.7,-0.2,-3.9589,0.050519,0.050519,,,,,,,,,,,,,,,,,,,,,,5.7,5.725,0,0,0,0,0,0,0,0,0,0
Montara FPSO,FPSO-CL-TS-DC-01,80-DC-57004-01C02,2,1,Internal,Internal Wall Loss,A,,17/01/2009,2009 BL.xls,Piping Thickness,,,,,,,3816,,,,13001,"255,255,255,1",Topsides - Piping,5.5,7.8,7.3,-1.8,-3.9589,0.454671,0.454671,,,,,,,,,,,,,,,,,,,,,,7.3,7.8,0,0,0,0,0,0,0,0,0,0
Montara FPSO,FPSO-CL-TS-DC-01,80-DC-57004-01C02,3,1,Internal,Internal Wall Loss,A,,17/01/2009,2009 BL.xls,Piping Thickness,,,,,,,3817,,,,13001,"255,255,255,1",Topsides - Piping,5.5,5.75,5.4,0.0999999,-3.9589,-0.0252595,-0.0252595,,,,,,,,,,,,,,,,,,,,,,5.4,5.75,0,0,0,0,0,0,0,0,0,0
Montara FPSO,FPSO-CL-TS-DC-01,80-DC-57004-01C02,4,1,Internal,Internal Wall Loss,A,,17/01/2009,2009 BL.xls,Piping Thickness,,,,,,,3818,,,,13001,"255,255,255,1",Topsides - Piping,5.5,6.075,5.6,-0.0999999,-3.9589,0.0252595,0.0252595,,,,,,,,,,,,,,,,,,,,,,5.6,6.075,0,0,0,0,0,0,0,0,0,0
Montara FPSO,FPSO-CL-TS-DC-01,80-DC-57004-01C02,5,1,Internal,Internal Wall Loss,A,,17/01/2009,2009 BL.xls,Piping Thickness,,,,,,,3819,,,,13001,"255,255,255,1",Topsides - Piping,5.5,5.95,5.6,-0.0999999,-3.9589,0.0252595,0.0252595,,,,,,,,,,,,,,,,,,,,,,5.6,5.95,0,0,0,0,0,0,0,0,0,0
Montara FPSO,FPSO-CL-TS-DC-01,80-DC-57004-01C02,6,1,Internal,Internal Wall Loss,A,,17/01/2009,2009 BL.xls,Piping Thickness,,,,,,,3820,,,,13001,"255,255,255,1",Topsides - Piping,5.5,5.65,5.5,0,-3.9589,0,0,,,,,,,,,,,,,,,,,,,,,,5.5,5.65,0,0,0,0,0,0,0,0,0,0
Montara FPSO,FPSO-CL-TS-DC-01,80-DC-57004-01C02,7,1,Internal,Internal Wall Loss,A,,17/01/2009,2009 BL.xls,Elbow Thickness,,,,,,,3821,,,,13001,"255,255,255,1",Topsides - Piping,5.5,5.6,5.5,0,-3.9589,0,0,,,,,,,,,,,,,,,,,,,,,,5.5,5.6,0,0,0,0,0,0,0,0,0,0
Montara FPSO,FPSO-CL-TS-DC-01,80-DC-57004-01C02,8,1,Internal,Internal Wall Loss,A,,17/01/2009,2009 BL.xls,Elbow Thickness,,,,,,,3822,,,,13001,"255,255,255,1",Topsides - Piping,5.5,5.4,5.4,0.0999999,-3.9589,-0.0252595,-0.0252595,,,,,,,,,,,,,,,,,,,,,,,,,,,,,,,,,
Montara FPSO,FPSO-CL-TS-DC-01,80-DC-57004-01C02,9,1,Internal,Internal Wall Loss,A,,17/01/2009,2009 BL.xls,Elbow Thickness,,,,,,,3823,,,,13001,"255,255,255,1",Topsides - Piping,5.5,5.575,5.2,0.3,-3.9589,-0.0757786,-0.0757786,,,,,,,,,,,,,,,,,,,,,,5.2,5.575,0,0,0,0,0,0,0,0,0,0
Montara FPSO,FPSO-CL-TS-DC-01,80-DC-57005-01C02,1,1,Internal,Internal Wall Loss,A,,17/01/2009,2009 BL.xls,Piping Thickness,,,,,,,3825,,,,13001,"255,255,255,1",Topsides - Piping,5.5,5.925,5.8,-0.3,-3.9589,0.0757786,0.0757786,,,,,,,,,,,,,,,,,,,,,,5.8,5.925,0,0,0,0,0,0,0,0,0,0
Montara FPSO,FPSO-CL-TS-DC-01,80-DC-57005-01C02,2,1,Internal,Internal Wall Loss,A,,17/01/2009,2009 BL.xls,Elbow Thickness,,,,,,,3826,,,,13001,"255,255,255,1",Topsides - Piping,5.5,6.025,5.5,0,-3.9589,0,0,,,,,,,,,,,,,,,,,,,,,,5.5,6.025,0,0,0,0,0,0,0,0,0,0
Montara FPSO,FPSO-CL-TS-DC-01,80-DC-57005-01C02,3,1,Internal,Internal Wall Loss,A,,17/01/2009,2009 BL.xls,Elbow Thickness,,,,,,,3827,,,,13001,"255,255,255,1",Topsides - Piping,5.5,5.2,5.2,0.3,-3.9589,-0.0757786,-0.0757786,,,,,,,,,,,,,,,,,,,,,,,,,,,,,,,,,
Montara FPSO,FPSO-CL-TS-DC-01,80-DC-57005-01C02,4,1,Internal,Internal Wall Loss,A,,17/01/2009,2009 BL.xls,Elbow Thickness,,,,,,,3828,,,,13001,"255,255,255,1",Topsides - Piping,5.5,6.275,5.5,0,-3.9589,0,0,,,,,,,,,,,,,,,,,,,,,,5.5,6.275,0,0,0,0,0,0,0,0,0,0
Montara FPSO,FPSO-CL-TS-DC-01,80-DC-57005-01C02,5,1,Internal,Internal Wall Loss,A,,17/01/2009,2009 BL.xls,Piping Thickness,,,,,,,3829,,,,13001,"255,255,255,1",Topsides - Piping,5.5,5.575,5.4,0.0999999,-3.9589,-0.0252595,-0.0252595,,,,,,,,,,,,,,,,,,,,,,5.4,5.575,0,0,0,0,0,0,0,0,0,0
Montara FPSO,FPSO-CL-TS-DC-01,80-DC-57005-01C02,6,1,Internal,Internal Wall Loss,A,,17/01/2009,2009 BL.xls,Elbow Thickness,,,,,,,3830,,,,13001,"255,255,255,1",Topsides - Piping,5.5,5.325,5,0.5,-3.9589,-0.126298,-0.126298,,,,,,,,,,,,,,,,,,,,,,5,5.325,0,0,0,0,0,0,0,0,0,0
Montara FPSO,FPSO-CL-TS-DC-01,80-DC-57005-01C02,7,1,Internal,Internal Wall Loss,A,,17/01/2009,2009 BL.xls,Elbow Thickness,,,,,,,3831,,,,13001,"255,255,255,1",Topsides - Piping,5.5,5,5,0.5,-3.9589,-0.126298,-0.126298,,,,,,,,,,,,,,,,,,,,,,,,,,,,,,,,,
Montara FPSO,FPSO-CL-TS-DC-01,80-DC-57005-01C02,8,1,Internal,Internal Wall Loss,A,,17/01/2009,2009 BL.xls,Elbow Thickness,,,,,,,3832,,,,13001,"255,255,255,1",Topsides - Piping,5.5,5.1,5,0.5,-3.9589,-0.126298,-0.126298,,,,,,,,,,,,,,,,,,,,,,5,5.1,0,0,0,0,0,0,0,0,0,0
Montara FPSO,FPSO-CL-TS-DC-01,80-DC-57005-01C02,9,1,Internal,Internal Wall Loss,A,,17/01/2009,2009 BL.xls,Piping Thickness,,,,,,,3833,,,,13001,"255,255,255,1",Topsides - Piping,5.5,5.65,5.6,-0.0999999,-3.9589,0.0252595,0.0252595,,,,,,,,,,,,,,,,,,,,,,5.6,5.65,0,0,0,0,0,0,0,0,0,0
Montara FPSO,FPSO-CL-TS-DC-01,80-DC-57006-01C02,1,1,Internal,Internal Wall Loss,A,,17/01/2009,2009 BL.xls,Elbow Thickness,,,,,,,3834,,,,13001,"255,255,255,1",Topsides - Piping,5.5,6.075,5.4,0.0999999,-3.9589,-0.0252595,-0.0252595,,,,,,,,,,,,,,,,,,,,,,5.4,6.075,0,0,0,0,0,0,0,0,0,0
Montara FPSO,FPSO-CL-TS-DC-01,80-DC-57006-01C02,2,1,Internal,Internal Wall Loss,A,,17/01/2009,2009 BL.xls,Elbow Thickness,,,,,,,3835,,,,13001,"255,255,255,1",Topsides - Piping,5.5,5.2,5.2,0.3,-3.9589,-0.0757786,-0.0757786,,,,,,,,,,,,,,,,,,,,,,,,,,,,,,,,,
Montara FPSO,FPSO-CL-TS-DC-01,80-DC-57006-01C02,3,1,Internal,Internal Wall Loss,A,,17/01/2009,2009 BL.xls,Elbow Thickness,,,,,,,3836,,,,13001,"255,255,255,1",Topsides - Piping,5.5,5.725,5.3,0.2,-3.9589,-0.050519,-0.050519,,,,,,,,,,,,,,,,,,,,,,5.3,5.725,0,0,0,0,0,0,0,0,0,0
Montara FPSO,FPSO-CL-TS-DC-01,80-DC-57006-01C02,4,1,Internal,Internal Wall Loss,A,,17/01/2009,2009 BL.xls,Piping Thickness,,,,,,,3837,,,,13001,"255,255,255,1",Topsides - Piping,5.5,5.675,5.5,0,-3.9589,0,0,,,,,,,,,,,,,,,,,,,,,,5.5,5.675,0,0,0,0,0,0,0,0,0,0
Montara FPSO,FPSO-CL-TS-DC-01,80-DC-57006-01C02,5,1,Internal,Internal Wall Loss,A,,17/01/2009,2009 BL.xls,Elbow Thickness,,,,,,,3838,,,,13001,"255,255,255,1",Topsides - Piping,5.5,6.15,6,-0.5,-3.9589,0.126298,0.126298,,,,,,,,,,,,,,,,,,,,,,6,6.15,0,0,0,0,0,0,0,0,0,0
Montara FPSO,FPSO-CL-TS-DC-01,80-DC-57006-01C02,6,1,Internal,Internal Wall Loss,A,,17/01/2009,2009 BL.xls,Elbow Thickness,,,,,,,3839,,,,13001,"255,255,255,1",Topsides - Piping,5.5,5.9,5.9,-0.4,-3.9589,0.101038,0.101038,,,,,,,,,,,,,,,,,,,,,,,,,,,,,,,,,
Montara FPSO,FPSO-CL-TS-DC-01,80-DC-57006-01C02,7,1,Internal,Internal Wall Loss,A,,17/01/2009,2009 BL.xls,Elbow Thickness,,,,,,,3840,,,,13001,"255,255,255,1",Topsides - Piping,5.5,6.25,6,-0.5,-3.9589,0.126298,0.126298,,,,,,,,,,,,,,,,,,,,,,6,6.25,0,0,0,0,0,0,0,0,0,0
Montara FPSO,FPSO-CL-TS-DC-01,80-DC-57006-01C02,8,1,Internal,Internal Wall Loss,A,,17/01/2009,2009 BL.xls,Piping Thickness,,,,,,,3841,,,,13001,"255,255,255,1",Topsides - Piping,5.5,5.85,5.8,-0.3,-3.9589,0.0757786,0.0757786,,,,,,,,,,,,,,,,,,,,,,5.8,5.85,0,0,0,0,0,0,0,0,0,0
Montara FPSO,FPSO-CL-TS-DC-01,80-DC-57007-01C02,1,1,Internal,Internal Wall Loss,A,,17/01/2009,2009 BL.xls,Elbow Thickness,,,,,,,3842,,,,13001,"255,255,255,1",Topsides - Piping,5.5,6.05,5.3,0.2,-3.9589,-0.050519,-0.050519,,,,,,,,,,,,,,,,,,,,,,5.3,6.05,0,0,0,0,0,0,0,0,0,0
Montara FPSO,FPSO-CL-TS-DC-01,80-DC-57007-01C02,2,1,Internal,Internal Wall Loss,A,,17/01/2009,2009 BL.xls,Elbow Thickness,,,,,,,3843,,,,13001,"255,255,255,1",Topsides - Piping,5.5,5.4,5.4,0.0999999,-3.9589,-0.0252595,-0.0252595,,,,,,,,,,,,,,,,,,,,,,,,,,,,,,,,,
Montara FPSO,FPSO-CL-TS-DC-01,80-DC-57007-01C02,3,1,Internal,Internal Wall Loss,A,,17/01/2009,2009 BL.xls,Elbow Thickness,,,,,,,3844,,,,13001,"255,255,255,1",Topsides - Piping,5.5,5.975,5.5,0,-3.9589,0,0,,,,,,,,,,,,,,,,,,,,,,5.5,5.975,0,0,0,0,0,0,0,0,0,0
Montara FPSO,FPSO-CL-TS-DC-01,80-DC-57007-01C02,4,1,Internal,Internal Wall Loss,A,,17/01/2009,2009 BL.xls,Piping Thickness,,,,,,,3845,,,,13001,"255,255,255,1",Topsides - Piping,5.5,5.6,5.1,0.4,-3.9589,-0.101038,-0.101038,,,,,,,,,,,,,,,,,,,,,,5.1,5.6,0,0,0,0,0,0,0,0,0,0
Montara FPSO,FPSO-CL-TS-DC-01,80-DC-57007-01C02,5,1,Internal,Internal Wall Loss,A,,17/01/2009,2009 BL.xls,Elbow Thickness,,,,,,,3846,,,,13001,"255,255,255,1",Topsides - Piping,5.5,6.225,6,-0.5,-3.9589,0.126298,0.126298,,,,,,,,,,,,,,,,,,,,,,6,6.225,0,0,0,0,0,0,0,0,0,0
Montara FPSO,FPSO-CL-TS-DC-01,80-DC-57007-01C02,6,1,Internal,Internal Wall Loss,A,,17/01/2009,2009 BL.xls,Elbow Thickness,,,,,,,3847,,,,13001,"255,255,255,1",Topsides - Piping,5.5,5.6,5.6,-0.0999999,-3.9589,0.0252595,0.0252595,,,,,,,,,,,,,,,,,,,,,,,,,,,,,,,,,
Montara FPSO,FPSO-CL-TS-DC-01,80-DC-57007-01C02,7,1,Internal,Internal Wall Loss,A,,17/01/2009,2009 BL.xls,Elbow Thickness,,,,,,,3848,,,,13001,"255,255,255,1",Topsides - Piping,5.5,6.05,5.8,-0.3,-3.9589,0.0757786,0.0757786,,,,,,,,,,,,,,,,,,,,,,5.8,6.05,0,0,0,0,0,0,0,0,0,0
Montara FPSO,FPSO-CL-TS-DC-01,80-DC-57007-01C02,8,1,Internal,Internal Wall Loss,A,,17/01/2009,2009 BL.xls,Piping Thickness,,,,,,,3849,,,,13001,"255,255,255,1",Topsides - Piping,5.5,5.575,5,0.5,-3.9589,-0.126298,-0.126298,,,,,,,,,,,,,,,,,,,,,,5,5.575,0,0,0,0,0,0,0,0,0,0
Montara FPSO,FPSO-CL-TS-DC-01,80-DC-57008-01C02,1,1,Internal,Internal Wall Loss,A,,17/01/2009,2009 BL.xls,Piping Thickness,,,,,,,3850,,,,13001,"255,255,255,1",Topsides - Piping,5.5,5.475,5.4,0.0999999,-3.9589,-0.0252595,-0.0252595,,,,,,,,,,,,,,,,,,,,,,5.4,5.475,0,0,0,0,0,0,0,0,0,0
Montara FPSO,FPSO-CL-TS-DC-01,80-DC-57008-01C02,10,1,Internal,Internal Wall Loss,A,,17/01/2009,2009 BL.xls,Elbow Thickness,,,,,,,3859,,,,13001,"255,255,255,1",Topsides - Piping,5.5,5.65,5.4,0.0999999,-3.9589,-0.0252595,-0.0252595,,,,,,,,,,,,,,,,,,,,,,5.4,5.65,0,0,0,0,0,0,0,0,0,0
Montara FPSO,FPSO-CL-TS-DC-01,80-DC-57008-01C02,11,1,Internal,Internal Wall Loss,A,,17/01/2009,2009 BL.xls,Piping Thickness,,,,,,,3860,,,,13001,"255,255,255,1",Topsides - Piping,5.5,6,5.7,-0.2,-3.9589,0.050519,0.050519,,,,,,,,,,,,,,,,,,,,,,5.7,6,0,0,0,0,0,0,0,0,0,0
Montara FPSO,FPSO-CL-TS-DC-01,80-DC-57008-01C02,12,1,Internal,Internal Wall Loss,A,,17/01/2009,2009 BL.xls,Elbow Thickness,,,,,,,3861,,,,13001,"255,255,255,1",Topsides - Piping,5.5,5.5,5.5,0,-3.9589,0,0,,,,,,,,,,,,,,,,,,,,,,,,,,,,,,,,,
Montara FPSO,FPSO-CL-TS-DC-01,80-DC-57008-01C02,13,1,Internal,Internal Wall Loss,A,,17/01/2009,2009 BL.xls,Elbow Thickness,,,,,,,3862,,,,13001,"255,255,255,1",Topsides - Piping,5.5,6.075,5.5,0,-3.9589,0,0,,,,,,,,,,,,,,,,,,,,,,5.5,6.075,0,0,0,0,0,0,0,0,0,0
Montara FPSO,FPSO-CL-TS-DC-01,80-DC-57008-01C02,14,1,Internal,Internal Wall Loss,A,,17/01/2009,2009 BL.xls,Elbow Thickness,,,,,,,3863,,,,13001,"255,255,255,1",Topsides - Piping,5.5,5.45,5,0.5,-3.9589,-0.126298,-0.126298,,,,,,,,,,,,,,,,,,,,,,5,5.45,0,0,0,0,0,0,0,0,0,0
Montara FPSO,FPSO-CL-TS-DC-01,80-DC-57008-01C02,2,1,Internal,Internal Wall Loss,A,,17/01/2009,2009 BL.xls,Piping Thickness,,,,,,,3851,,,,13001,"255,255,255,1",Topsides - Piping,5.5,5.475,5.3,0.2,-3.9589,-0.050519,-0.050519,,,,,,,,,,,,,,,,,,,,,,5.3,5.475,0,0,0,0,0,0,0,0,0,0
Montara FPSO,FPSO-CL-TS-DC-01,80-DC-57008-01C02,3,1,Internal,Internal Wall Loss,A,,17/01/2009,2009 BL.xls,Piping Thickness,,,,,,,3852,,,,13001,"255,255,255,1",Topsides - Piping,5.5,5.775,5.5,0,-3.9589,0,0,,,,,,,,,,,,,,,,,,,,,,5.5,5.775,0,0,0,0,0,0,0,0,0,0
Montara FPSO,FPSO-CL-TS-DC-01,80-DC-57008-01C02,4,1,Internal,Internal Wall Loss,A,,17/01/2009,2009 BL.xls,Piping Thickness,,,,,,,3853,,,,13001,"255,255,255,1",Topsides - Piping,5.5,5.825,5.6,-0.0999999,-3.9589,0.0252595,0.0252595,,,,,,,,,,,,,,,,,,,,,,5.6,5.825,0,0,0,0,0,0,0,0,0,0
Montara FPSO,FPSO-CL-TS-DC-01,80-DC-57008-01C02,5,1,Internal,Internal Wall Loss,A,,17/01/2009,2009 BL.xls,Piping Thickness,,,,,,,3854,,,,13001,"255,255,255,1",Topsides - Piping,5.5,5.7,5.6,-0.0999999,-3.9589,0.0252595,0.0252595,,,,,,,,,,,,,,,,,,,,,,5.6,5.7,0,0,0,0,0,0,0,0,0,0
Montara FPSO,FPSO-CL-TS-DC-01,80-DC-57008-01C02,6,1,Internal,Internal Wall Loss,A,,17/01/2009,2009 BL.xls,Piping Thickness,,,,,,,3855,,,,13001,"255,255,255,1",Topsides - Piping,5.5,6.1,5.9,-0.4,-3.9589,0.101038,0.101038,,,,,,,,,,,,,,,,,,,,,,5.9,6.1,0,0,0,0,0,0,0,0,0,0
Montara FPSO,FPSO-CL-TS-DC-01,80-DC-57008-01C02,7,1,Internal,Internal Wall Loss,A,,17/01/2009,2009 BL.xls,Elbow Thickness,,,,,,,3856,,,,13001,"255,255,255,1",Topsides - Piping,5.5,6.1,5.9,-0.4,-3.9589,0.101038,0.101038,,,,,,,,,,,,,,,,,,,,,,5.9,6.1,0,0,0,0,0,0,0,0,0,0
Montara FPSO,FPSO-CL-TS-DC-01,80-DC-57008-01C02,8,1,Internal,Internal Wall Loss,A,,17/01/2009,2009 BL.xls,Elbow Thickness,,,,,,,3857,,,,13001,"255,255,255,1",Topsides - Piping,5.5,6,6,-0.5,-3.9589,0.126298,0.126298,,,,,,,,,,,,,,,,,,,,,,,,,,,,,,,,,
Montara FPSO,FPSO-CL-TS-DC-01,80-DC-57008-01C02,9,1,Internal,Internal Wall Loss,A,,17/01/2009,2009 BL.xls,Elbow Thickness,,,,,,,3858,,,,13001,"255,255,255,1",Topsides - Piping,5.5,5.85,5.5,0,-3.9589,0,0,,,,,,,,,,,,,,,,,,,,,,5.5,5.85,0,0,0,0,0,0,0,0,0,0
Montara FPSO,UNDEFINED,80-DO-62801-1CS,1,1,Internal,Internal Wall Loss,A,,27/06/2015,,Piping Thickness,,,,,,,8944,,,,13001,"255,255,255,1",,7.62,8.8,8.8,-1.18,2.48493,-0.474862,-0.474862,,,,,,,,,,,,,,,,,,,,,,8.8,9.15,0,0,0,0,0,0,0,0,0,0
Montara FPSO,UNDEFINED,80-DO-62801-1CS,11,1,Internal,Internal Wall Loss,A,,27/06/2015,,Piping Thickness,,,,,,,8948,,,,13001,"255,255,255,1",,7.62,9.5,9.5,-1.88,2.48493,-0.75656,-0.75656,,,,,,,,,,,,,,,,,,,,,,9.5,9.9,0,0,0,0,0,0,0,0,0,0
Montara FPSO,UNDEFINED,80-DO-62801-1CS,2,1,Internal,Internal Wall Loss,A,,27/06/2015,,Elbow Thickness,,,,,,,8945,,,,13001,"255,255,255,1",,7.62,7.8,7.8,-0.18,2.48493,-0.0724367,-0.0724367,,,,,,,,,,,,,,,,,,,,,,7.8,8.4,0,0,0,0,0,0,0,0,0,0
Montara FPSO,UNDEFINED,80-DO-62801-1CS,3,1,Internal,Internal Wall Loss,A,,27/06/2015,,Piping Thickness,,,,,,,8946,,,,13001,"255,255,255,1",,7.62,9,9,-1.38,2.48493,-0.555347,-0.555347,,,,,,,,,,,,,,,,,,,,,,9,9.65,0,0,0,0,0,0,0,0,0,0
Montara FPSO,UNDEFINED,80-DO-62801-1CS,5,1,Internal,Internal Wall Loss,A,,27/06/2015,,Piping Thickness,,,,,,,8947,,,,13001,"255,255,255,1",,7.62,9.3,9.3,-1.68,2.48493,-0.676075,-0.676075,,,,,,,,,,,,,,,,,,,,,,9.3,10.1,0,0,0,0,0,0,0,0,0,0
Montara FPSO,UNDEFINED,80-DO-62807-1CS,4,1,Internal,Internal Wall Loss,A,,27/06/2015,,Piping Thickness,,,,,,,8949,,,,13001,"255,255,255,1",,7.62,8.4,8.4,-0.78,2.48493,-0.313892,-0.313892,,,,,,,,,,,,,,,,,,,,,,8.4,9.925,0,0,0,0,0,0,0,0,0,0
Montara FPSO,UNDEFINED,80-DO-62855-1CS,1,1,Internal,Internal Wall Loss,A,,23/05/2015,,Piping Thickness,,,,,,,8950,,,,13001,"255,255,255,1",,6.02,5.1,5.1,0.92,2.38904,0.385092,0.385092,,,,,,,,,,,,,,,,,,,,,,5.1,5.325,3,0,0,0,0,0,0,0,0,0
Montara FPSO,UNDEFINED,80-DO-62855-1CS,2,1,Internal,Internal Wall Loss,A,,23/05/2015,,Elbow Thickness,,,,,,,8951,,,,13001,"255,255,255,1",,6.02,5.4,5.4,0.62,2.38904,0.259518,0.259518,,,,,,,,,,,,,,,,,,,,,,5.4,5.65,1,0,0,0,0,0,0,0,0,0
Montara FPSO,UNDEFINED,80-DO-62857-1CS,1,1,Internal,Internal Wall Loss,A,,27/06/2015,,Elbow Thickness,,,,,,,8952,,,,13001,"255,255,255,1",,7.62,8.1,8.1,-0.48,2.48493,-0.193164,-0.193164,,,,,,,,,,,,,,,,,,,,,,8.1,10.175,0,0,0,0,0,0,0,0,0,0
Montara FPSO,UNDEFINED,80-DO-62857-1CS,4,1,Internal,Internal Wall Loss,A,,27/06/2015,,Piping Thickness,,,,,,,8953,,,,13001,"255,255,255,1",,7.62,10.3,10.3,-2.68,2.48493,-1.0785,-1.0785,,,,,,,,,,,,,,,,,,,,,,10.3,11.675,0,0,0,0,0,0,0,0,0,0
